Repository: Caliari-Lab/2025_Gentry_Norbornene_Homopolymerization

# 2025_Gentry_Norbornene_Homopolymerization
Raw images hosted on BioImage Archive accession # S-BIAD1878<br/>
https://www.ebi.ac.uk/biostudies/bioimages/studies/S-BIAD1878

File: rheology/mechanics_match_post_swelling.csv (part 1 of 3)
Project:,Project145,,,,,,,,,,,,,
,,,,,,,,,,,,,,
Test:,60k_r1,,,,,,,,,,,,,
,,,,,,,,,,,,,,
Result:,Time Sweep,,,,,,,,,,,,,
,,,,,,,,,,,,,,
Interval and data points:,1,30,,,,,,,,,,,,
Interval data:,Point No.,Time,Test Time,Temperature,Storage Modulus,Loss Modulus,Loss Factor,Complex Viscosity,Shear Strain,Shear Stress,Gap,Normal Force,Torque,Status
,,,,,,,,,,,,,,
,,[s],[s],[°C],[Pa],[Pa],[1],[mPa·s],[%],[Pa],[mm],[N],[µN·m],
,1,1,8.49,26.11,11126,0.5563,5E-05,1.7708E+06,0.789,87.813,0.7,0.07,13.213,"ME-,WMa,taD,TruStrain™"
,2,2,9.49,26.1,230.24,342.17,1.49,65639,1,4.1245,0.7,0.07,0.62061,"MV-,WMa,TruStrain™"
,3,3,10.49,26.16,1063.1,13.772,0.013,1.6921E+05,1,10.632,0.7,0.08,1.5998,"MV-,WMa,TruStrain™"
,4,4,11.49,26.2,676.35,176.46,0.261,1.1125E+05,1,7.0003,0.7,0.08,1.0533,"WMa,TruStrain™"
,5,5,12.49,26.11,673.23,175.04,0.26,1.1071E+05,1,6.9803,0.7,0.08,1.0503,"WMa,TruStrain™"
,6,6,13.49,26.14,686.11,165.41,0.241,1.1233E+05,1,7.0881,0.7,0.08,1.0665,"WMa,TruStrain™"
,7,7,14.49,26.13,680.19,178.08,0.262,1.119E+05,1,7.0649,0.7,0.07,1.063,"WMa,TruStrain™"
,8,8,15.49,26.13,689.19,167.91,0.244,1.129E+05,1,7.1288,0.7,0.07,1.0727,"WMa,TruStrain™"
,9,9,16.49,26.12,679.54,174.64,0.257,1.1167E+05,1.01,7.0515,0.7,0.07,1.061,"WMa,TruStrain™"
,10,10,17.49,26.15,685.89,173.74,0.253,1.1261E+05,1.01,7.1113,0.7,0.07,1.07,"WMa,TruStrain™"
,11,11,18.49,26.19,689.95,172.2,0.25,1.1318E+05,1.01,7.147,0.7,0.07,1.0754,"WMa,TruStrain™"
,12,12,19.49,26.16,690.94,171.3,0.248,1.133E+05,1.01,7.1545,0.7,0.07,1.0765,"WMa,TruStrain™"
,13,13,20.49,26.18,691.92,167.37,0.242,1.133E+05,1.01,7.1546,0.7,0.07,1.0765,"WMa,TruStrain™"
,14,14,21.49,26.18,681.37,189.83,0.279,1.1257E+05,1.01,7.109,0.7,0.07,1.0697,"WMa,TruStrain™"
,15,15,22.49,26.12,723.18,151.99,0.21,1.1761E+05,1,7.4266,0.7,0.07,1.1175,"WMa,TruStrain™"
,16,16,23.49,26.12,663.45,197.11,0.297,1.1015E+05,1.01,6.9569,0.7,0.07,1.0468,"WMa,TruStrain™"
,17,17,24.49,26.15,729.24,155.56,0.213,1.1867E+05,1,7.4931,0.7,0.07,1.1275,"WMa,TruStrain™"
,18,18,25.49,26.16,670.32,184.53,0.275,1.1065E+05,1.01,6.9881,0.7,0.07,1.0515,"WMa,TruStrain™"
,19,19,26.49,26.15,699.58,170.64,0.244,1.1461E+05,1,7.2369,0.7,0.07,1.0889,"WMa,TruStrain™"
,20,20,27.49,26.1,697.4,172.79,0.248,1.1435E+05,1.01,7.2212,0.7,0.07,1.0866,"WMa,TruStrain™"
,21,21,28.49,26.23,702.86,171.1,0.243,1.1513E+05,1.01,7.2702,0.7,0.07,1.0939,"WMa,TruStrain™"
,22,22,29.49,26.22,703.49,174.27,0.248,1.1535E+05,1.01,7.2839,0.7,0.07,1.096,"WMa,TruStrain™"
,23,23,30.49,26.1,692.48,175.98,0.254,1.1371E+05,1.01,7.1809,0.7,0.07,1.0805,"WMa,TruStrain™"
,24,24,31.49,26.14,704.22,169.66,0.241,1.1529E+05,1.01,7.2802,0.7,0.07,1.0954,"WMa,TruStrain™"
,25,25,32.49,26.18,691.38,180.03,0.26,1.1371E+05,1.01,7.1805,0.7,0.07,1.0804,"WMa,TruStrain™"
,26,26,33.49,26.17,707.13,173.28,0.245,1.1587E+05,1.01,7.3172,0.7,0.07,1.101,"WMa,TruStrain™"
,27,27,34.49,26.14,719.03,169.5,0.236,1.1757E+05,1,7.4242,0.7,0.07,1.1171,"WMa,TruStrain™"
,28,28,35.49,26.1,702.02,174.93,0.249,1.1515E+05,1.01,7.2715,0.7,0.07,1.0941,"WMa,TruStrain™"
,29,29,36.49,26.18,696.97,180.09,0.258,1.1457E+05,1.01,7.235,0.7,0.07,1.0886,"WMa,TruStrain™"
,30,30,37.49,26.23,717.03,170.47,0.238,1.173E+05,1.01,7.4072,0.7,0.07,1.1146,"WMa,TruStrain™"
,,,,,,,,,,,,,,
Result:,Stress Relaxation,,,,,,,,,,,,,
,,,,,,,,,,,,,,
Interval and data points:,1,94,,,,,,,,,,,,
Interval data:,Point No.,Time,Test Time,Temperature,Storage Modulus,Loss Modulus,Loss Factor,Complex Viscosity,Shear Strain,Shear Stress,Gap,Normal Force,Torque,Status
,,,,,,,,,,,,,,
,,[s],[s],[°C],[Pa],[Pa],[1],[mPa·s],[%],[Pa],[mm],[N],[µN·m],
,1,0.5,47.17,26.18,,,,,10,61.52,0.7,0.07,9.2569,Dy_auto
,2,1.009,47.68,26.15,,,,,10,56.132,0.7,0.07,8.4461,Dy_auto
,3,1.527,48.2,26.15,,,,,10,52.158,0.7,0.07,7.8481,Dy_auto
,4,2.055,48.73,26.15,,,,,10,51.038,0.7,0.07,7.6796,Dy_auto
,5,2.592,49.26,26.16,,,,,10,49.885,0.7,0.07,7.5061,Dy_auto
,6,3.138,49.81,26.18,,,,,10,45.875,0.7,0.07,6.9027,Dy_auto
,7,3.694,50.36,26.17,,,,,10,47.95,0.7,0.07,7.215,Dy_auto
,8,4.26,50.93,26.15,,,,,10,46.873,0.7,0.07,7.053,Dy_auto
,9,4.836,51.51,26.13,,,,,10,47.91,0.7,0.07,7.209,Dy_auto
,10,5.423,52.09,26.12,,,,,10,49.038,0.7,0.07,7.3786,Dy_auto
,11,6.02,52.69,26.17,,,,,10,47.917,0.7,0.07,7.21,Dy_auto
,12,6.627,53.3,26.22,,,,,10,45.941,0.7,0.07,6.9127,Dy_auto
,13,7.246,53.92,26.2,,,,,10,44.469,0.7,0.07,6.6912,Dy_auto
,14,7.875,54.55,26.2,,,,,10,44.143,0.7,0.07,6.6421,Dy_auto
,15,8.516,55.19,26.16,,,,,10,44.484,0.7,0.07,6.6935,Dy_auto
,16,9.169,55.84,26.2,,,,,10,43.445,0.7,0.07,6.537,Dy_auto
,17,9.833,56.5,26.14,,,,,10,44.421,0.7,0.07,6.6839,Dy_auto
,18,10.508,57.18,26.14,,,,,10,43.433,0.7,0.07,6.5353,Dy_auto
,19,11.196,57.87,26.19,,,,,10,43.886,0.7,0.07,6.6034,Dy_auto
,20,11.897,58.57,26.14,,,,,10,45.439,0.7,0.07,6.8371,Dy_auto
,21,12.609,59.28,26.19,,,,,10,42.975,0.7,0.07,6.4664,Dy_auto
,22,13.335,60.01,26.14,,,,,10,43.174,0.7,0.07,6.4963,Dy_auto
,23,14.073,60.74,26.18,,,,,10,42.638,0.7,0.07,6.4157,Dy_auto
,24,14.825,61.5,26.19,,,,,10,41.732,0.7,0.07,6.2794,Dy_auto
,25,15.59,62.26,26.25,,,,,10,42.284,0.7,0.07,6.3625,Dy_auto
,26,16.369,63.04,26.13,,,,,10,41.357,0.7,0.07,6.2229,Dy_auto
,27,17.162,63.83,26.16,,,,,10,41.66,0.7,0.07,6.2686,Dy_auto
,28,17.969,64.64,26.25,,,,,10,42.155,0.7,0.07,6.343,Dy_auto
,29,18.79,65.46,26.24,,,,,10,39.641,0.7,0.07,5.9648,Dy_auto
,30,19.626,66.3,26.22,,,,,10,42.315,0.7,0.07,6.3671,Dy_auto
,31,20.477,67.15,26.19,,,,,10,42.508,0.7,0.07,6.3961,Dy_auto
,32,21.344,68.01,26.18,,,,,10,41.069,0.7,0.07,6.1796,Dy_auto
,33,22.225,68.9,26.18,,,,,10,40.868,0.7,0.07,6.1493,Dy_auto
,34,23.123,69.79,26.23,,,,,10,40.318,0.7,0.07,6.0666,Dy_auto
,35,24.036,70.71,26.13,,,,,10,41.063,0.7,0.07,6.1787,Dy_auto
,36,24.966,71.64,26.17,,,,,10,40.029,0.7,0.07,6.0231,Dy_auto
,37,25.913,72.58,26.18,,,,,10,41.043,0.7,0.07,6.1757,Dy_auto
,38,26.876,73.55,26.18,,,,,10,41.041,0.7,0.07,6.1753,Dy_auto
,39,27.857,74.53,26.17,,,,,10,38.914,0.7,0.07,5.8553,Dy_auto
,40,28.855,75.53,26.16,,,,,10,40.42,0.7,0.07,6.082,Dy_auto
,41,29.871,76.54,26.2,,,,,10,39.698,0.7,0.07,5.9733,Dy_auto
,42,30.905,77.58,26.19,,,,,10,40.005,0.7,0.07,6.0196,Dy_auto
,43,31.958,78.63,26.19,,,,,10,39.486,0.7,0.07,5.9413,Dy_auto
,44,33.03,79.7,26.19,,,,,10,39.92,0.7,0.07,6.0067,Dy_auto
,45,34.121,80.79,26.19,,,,,10,39.422,0.7,0.07,5.9318,Dy_auto
,46,35.231,81.9,26.15,,,,,10,40.142,0.7,0.07,6.0401,Dy_auto
,47,36.361,83.03,26.2,,,,,10,40.036,0.7,0.07,6.0242,Dy_auto
,48,37.511,84.18,26.24,,,,,10,38.974,0.7,0.07,5.8643,Dy_auto
,49,38.682,85.35,26.16,,,,,10,39.214,0.7,0.07,5.9004,Dy_auto
,50,39.874,86.54,26.14,,,,,10,38.892,0.7,0.07,5.852,Dy_auto
,51,41.087,87.76,26.21,,,,,10,39.408,0.7,0.07,5.9297,Dy_auto
,52,42.322,88.99,26.15,,,,,10,39.502,0.7,0.07,5.9438,Dy_auto
,53,43.579,90.25,26.21,,,,,10,39.735,0.7,0.07,5.9789,Dy_auto
,54,44.858,91.53,26.2,,,,,10,38.8,0.7,0.06,5.8382,Dy_auto
,55,46.161,92.83,26.19,,,,,10,38.835,0.7,0.06,5.8435,Dy_auto
,56,47.486,94.16,26.18,,,,,10,39.934,0.7,0.06,6.0088,Dy_auto
,57,48.836,95.51,26.23,,,,,10,39.422,0.7,0.06,5.9317,Dy_auto
,58,50.209,96.88,26.13,,,,,10,39.466,0.7,0.06,5.9384,Dy_auto
,59,51.607,98.28,26.23,,,,,10,39.166,0.7,0.06,5.8932,Dy_auto
,60,53.03,99.7,26.2,,,,,10,38.662,0.7,0.06,5.8174,Dy_auto
,61,54.478,101.1,26.18,,,,,10,39.179,0.7,0.06,5.8953,Dy_auto
,62,55.953,102.6,26.21,,,,,10,39.017,0.7,0.06,5.8708,Dy_auto
,63,57.454,104.1,26.2,,,,,10,38.57,0.7,0.06,5.8036,Dy_auto
,64,58.981,105.7,26.23,,,,,10,38.687,0.7,0.06,5.8212,Dy_auto
,65,60.536,107.2,26.22,,,,,10,38.917,0.7,0.06,5.8558,Dy_auto
,66,62.119,108.8,26.18,,,,,10,38.017,0.7,0.06,5.7204,Dy_auto
,67,63.73,110.4,26.21,,,,,10,37.205,0.7,0.06,5.5982,Dy_auto
,68,65.37,112,26.17,,,,,10,38.44,0.7,0.06,5.7839,Dy_auto
,69,67.039,113.7,26.22,,,,,10,38.392,0.7,0.06,5.7768,Dy_auto
,70,68.738,115.4,26.23,,,,,10,38.14,0.7,0.06,5.7388,Dy_auto
,71,70.467,117.1,26.22,,,,,10,37.496,0.7,0.06,5.642,Dy_auto
,72,72.228,118.9,26.2,,,,,10,38.196,0.7,0.06,5.7473,Dy_auto
,73,74.019,120.7,26.24,,,,,10,38.399,0.7,0.06,5.7779,Dy_auto
,74,75.843,122.5,26.22,,,,,10,37.826,0.7,0.06,5.6917,Dy_auto
,75,77.7,124.4,26.21,,,,,10,37.895,0.7,0.06,5.702,Dy_auto
,76,79.589,126.3,26.25,,,,,10,37.125,0.7,0.06,5.5861,Dy_auto
,77,81.513,128.2,26.21,,,,,10,37.492,0.7,0.06,5.6413,Dy_auto
,78,83.471,130.1,26.24,,,,,10,38.293,0.7,0.06,5.7618,Dy_auto
,79,85.464,132.1,26.2,,,,,10,37.214,0.7,0.06,5.5996,Dy_auto
,80,87.492,134.2,26.22,,,,,10,37.624,0.7,0.06,5.6613,Dy_auto
,81,89.557,136.2,26.25,,,,,10,38.283,0.7,0.06,5.7604,Dy_auto
,82,91.659,138.3,26.23,,,,,10,37.495,0.7,0.06,5.6418,Dy_auto
,83,93.798,140.5,26.23,,,,,10,37.671,0.7,0.06,5.6683,Dy_auto
,84,95.976,142.6,26.19,,,,,10,37.203,0.7,0.06,5.5979,Dy_auto
,85,98.193,144.9,26.22,,,,,10,37.574,0.7,0.06,5.6537,Dy_auto
,86,100.449,147.1,26.2,,,,,10,36.893,0.7,0.06,5.5513,Dy_auto
,87,102.745,149.4,26.21,,,,,10,37.432,0.7,0.06,5.6324,Dy_auto
,88,105.083,151.8,26.24,,,,,10,36.605,0.7,0.06,5.5079,Dy_auto
,89,107.462,154.1,26.19,,,,,10,37.689,0.7,0.06,5.671,Dy_auto
,90,109.884,156.6,26.23,,,,,10,37.04,0.7,0.06,5.5734,Dy_auto
,91,112.35,159,26.26,,,,,10,37.252,0.7,0.06,5.6053,Dy_auto
,92,114.859,161.5,26.23,,,,,10,36.851,0.7,0.06,5.5449,Dy_auto
,93,117.414,164.1,26.21,,,,,10,36.752,0.7,0.06,5.53,Dy_auto
,94,120.014,166.7,26.26,,,,,10,36.648,0.7,0.06,5.5143,Dy_auto
,,,,,,,,,,,,,,
Test:,60k_r3,,,,,,,,,,,,,
,,,,,,,,,,,,,,
Result:,Time Sweep,,,,,,,,,,,,,
,,,,,,,,,,,,,,
Interval and data points:,1,10,,,,,,,,,,,,
Interval data:,Point No.,Time,Test Time,Temperature,Storage Modulus,Loss Modulus,Loss Factor,Complex Viscosity,Shear Strain,Shear Stress,Gap,Normal Force,Torque,Status
,,,,,,,,,,,,,,
,,[s],[s],[°C],[Pa],[Pa],[1],[mPa·s],[%],[Pa],[mm],[N],[µN·m],
,1,1,8.203,26.76,13354,0.6677,5E-05,2.1254E+06,0.789,105.39,0.85,0.1,15.858,"ME-,WMa,taD,TruStrain™"
,2,2,9.203,26.76,434.72,297.58,0.685,83845,1,5.2686,0.85,0.1,0.79275,"MV-,WMa,TruStrain™"
,3,3,10.2,26.71,1241,37.009,0.0298,1.976E+05,1,12.416,0.85,0.1,1.8682,"MV-,WMa,TruStrain™"
,4,4,11.2,26.8,870.22,130.22,0.15,1.4004E+05,1,8.8122,0.85,0.1,1.326,"WMa,TruStrain™"
,5,5,12.2,26.81,846.67,133.28,0.157,1.3641E+05,1,8.6006,0.85,0.1,1.2941,"WMa,TruStrain™"
,6,6,13.2,26.67,858.46,128.49,0.15,1.3815E+05,1,8.7177,0.85,0.1,1.3117,"WMa,TruStrain™"
,7,7,14.2,26.76,845.05,131.48,0.156,1.3611E+05,1,8.5932,0.85,0.1,1.293,"WMa,TruStrain™"
,8,8,15.2,26.76,845.23,135.34,0.16,1.3624E+05,1,8.6026,0.85,0.1,1.2944,"WMa,TruStrain™"
,9,9,16.2,26.8,846.39,132.92,0.157,1.3636E+05,1.01,8.6107,0.85,0.1,1.2956,"WMa,TruStrain™"
,10,10,17.2,26.71,852.74,132.37,0.155,1.3734E+05,1.01,8.673,0.85,0.1,1.305,"WMa,TruStrain™"
,,,,,,,,,,,,,,
Result:,Stress Relaxation,,,,,,,,,,,,,
,,,,,,,,,,,,,,
Interval and data points:,1,65,,,,,,,,,,,,
Interval data:,Point No.,Time,Test Time,Temperature,Storage Modulus,Loss Modulus,Loss Factor,Complex Viscosity,Shear Strain,Shear Stress,Gap,Normal Force,Torque,Status
,,,,,,,,,,,,,,
,,[s],[s],[°C],[Pa],[Pa],[1],[mPa·s],[%],[Pa],[mm],[N],[µN·m],
,1,0.5,27.11,26.74,,,,,10,74.783,0.85,0.1,11.253,Dy_auto
,2,1.009,27.62,26.75,,,,,10,70.958,0.85,0.1,10.677,Dy_auto
,3,1.527,28.13,26.75,,,,,10,73.108,0.85,0.1,11,Dy_auto
,4,2.055,28.66,26.76,,,,,10,74.028,0.85,0.1,11.139,Dy_auto
,5,2.592,29.2,26.76,,,,,10,67.232,0.85,0.1,10.116,Dy_auto
,6,3.138,29.74,26.75,,,,,10,69.456,0.85,0.1,10.451,Dy_auto
,7,3.694,30.3,26.86,,,,,10,66.842,0.85,0.1,10.058,Dy_auto
,8,4.26,30.87,26.73,,,,,10,68.276,0.85,0.1,10.273,Dy_auto
,9,4.836,31.44,26.71,,,,,10,67.508,0.85,0.1,10.158,Dy_auto
,10,5.423,32.03,26.76,,,,,10,69.485,0.85,0.1,10.455,Dy_auto
,11,6.02,32.63,26.78,,,,,10,66.497,0.85,0.1,10.006,Dy_auto
,12,6.627,33.23,26.74,,,,,10,67.747,0.85,0.1,10.194,Dy_auto
,13,7.246,33.85,26.76,,,,,10,66.543,0.85,0.1,10.013,Dy_auto
,14,7.876,34.48,26.72,,,,,10,64.021,0.85,0.1,9.6332,Dy_auto
,15,8.516,35.12,26.75,,,,,10,67.289,0.85,0.1,10.125,Dy_auto
,16,9.169,35.78,26.78,,,,,10,66.054,0.85,0.1,9.9391,Dy_auto
,17,9.833,36.44,26.75,,,,,10,65.006,0.85,0.1,9.7813,Dy_auto
,18,10.509,37.12,26.8,,,,,10,64.903,0.85,0.1,9.7658,Dy_auto
,19,11.197,37.8,26.69,,,,,10,65.185,0.85,0.1,9.8082,Dy_auto
,20,11.897,38.5,26.74,,,,,10,64.689,0.85,0.1,9.7337,Dy_auto
,21,12.61,39.22,26.84,,,,,10,64.458,0.85,0.1,9.699,Dy_auto
,22,13.335,39.94,26.81,,,,,10,64.101,0.85,0.1,9.6452,Dy_auto
,23,14.074,40.68,26.79,,,,,10,64.365,0.85,0.1,9.6849,Dy_auto
,24,14.825,41.43,26.72,,,,,10,65.491,0.85,0.1,9.8544,Dy_auto
,25,15.59,42.2,26.7,,,,,10,65.142,0.85,0.1,9.8019,Dy_auto
,26,16.369,42.98,26.77,,,,,10,63.426,0.85,0.1,9.5436,Dy_auto
,27,17.162,43.77,26.77,,,,,10,64.236,0.85,0.1,9.6656,Dy_auto
,28,17.969,44.58,26.81,,,,,10,64.593,0.85,0.1,9.7192,Dy_auto
,29,18.79,45.4,26.67,,,,,10,63.237,0.85,0.1,9.5151,Dy_auto
,30,19.627,46.23,26.75,,,,,10,64.881,0.85,0.1,9.7625,Dy_auto
,31,20.478,47.08,26.76,,,,,10,64.271,0.85,0.1,9.6708,Dy_auto
,32,21.344,47.95,26.79,,,,,10,64.311,0.85,0.1,9.6767,Dy_auto
,33,22.226,48.83,26.72,,,,,10,62.156,0.85,0.09,9.3525,Dy_auto
,34,23.123,49.73,26.7,,,,,10,63.537,0.85,0.09,9.5603,Dy_auto
,35,24.037,50.64,26.79,,,,,10,61.742,0.85,0.09,9.2902,Dy_auto
,36,24.967,51.57,26.77,,,,,10,62.068,0.85,0.09,9.3393,Dy_auto
,37,25.913,52.52,26.73,,,,,10,63.622,0.85,0.09,9.5731,Dy_auto
,38,26.877,53.48,26.75,,,,,10,63.15,0.85,0.09,9.5022,Dy_auto
,39,27.857,54.46,26.81,,,,,10,63.62,0.85,0.09,9.5728,Dy_auto
,40,28.856,55.46,26.79,,,,,10,62.759,0.85,0.09,9.4433,Dy_auto
,41,29.872,56.48,26.72,,,,,10,64.619,0.85,0.09,9.7232,Dy_auto
,42,30.906,57.51,26.72,,,,,10,62.724,0.85,0.09,9.438,Dy_auto
,43,31.959,58.57,26.78,,,,,10,62.659,0.85,0.09,9.4283,Dy_auto
,44,33.031,59.64,26.82,,,,,10,61.541,0.85,0.09,9.26,Dy_auto
,45,34.121,60.73,26.69,,,,,10,61.798,0.85,0.09,9.2986,Dy_auto
,46,35.232,61.84,26.81,,,,,10,62.074,0.85,0.09,9.3402,Dy_auto
,47,36.362,62.97,26.81,,,,,10,62.079,0.85,0.09,9.3409,Dy_auto
,48,37.512,64.12,26.74,,,,,10,61.186,0.85,0.09,9.2065,Dy_auto
,49,38.683,65.29,26.79,,,,,10,63.903,0.85,0.09,9.6154,Dy_auto
,50,39.875,66.48,26.77,,,,,10,62.618,0.85,0.09,9.4221,Dy_auto
,51,41.088,67.69,26.74,,,,,10,63.451,0.85,0.09,9.5474,Dy_auto
,52,42.323,68.93,26.76,,,,,10,62.208,0.85,0.09,9.3603,Dy_auto
,53,43.58,70.19,26.82,,,,,10,62.298,0.85,0.09,9.3739,Dy_auto
,54,44.86,71.47,26.72,,,,,10,62.26,0.85,0.09,9.3682,Dy_auto
,55,46.162,72.77,26.79,,,,,10,62.788,0.85,0.09,9.4476,Dy_auto
,56,47.488,74.09,26.8,,,,,10,60.663,0.85,0.09,9.1279,Dy_auto
,57,48.837,75.44,26.75,,,,,10,61.713,0.85,0.09,9.2859,Dy_auto
,58,50.211,76.82,26.8,,,,,10,62.214,0.85,0.09,9.3612,Dy_auto
,59,51.609,78.22,26.78,,,,,10,62.345,0.85,0.09,9.3809,Dy_auto
,60,53.032,79.64,26.73,,,,,10,61.727,0.85,0.09,9.2879,Dy_auto
,61,54.48,81.09,26.8,,,,,10,61.605,0.85,0.09,9.2696,Dy_auto
,62,55.955,82.56,26.75,,,,,10,62.053,0.85,0.09,9.337,Dy_auto
,63,57.456,84.06,26.79,,,,,10,61.816,0.85,0.09,9.3014,Dy_auto
,64,58.983,85.59,26.81,,,,,10,60.848,0.85,0.09,9.1557,Dy_auto
,65,60.538,87.14,26.76,,,,,10,59.882,0.85,0.09,9.0104,Dy_auto
,,,,,,,,,,,,,,
Test:,60k_r4,,,,,,,,,,,,,
,,,,,,,,,,,,,,
Result:,Time Sweep,,,,,,,,,,,,,
,,,,,,,,,,,,,,
Interval and data points:,1,10,,,,,,,,,,,,
Interval data:,Point No.,Time,Test Time,Temperature,Storage Modulus,Loss Modulus,Loss Factor,Complex Viscosity,Shear Strain,Shear Stress,Gap,Normal Force,Torque,Status
,,,,,,,,,,,,,,
,,[s],[s],[°C],[Pa],[Pa],[1],[mPa·s],[%],[Pa],[mm],[N],[µN·m],
,1,1,8.294,26.95,0.553,11060,2E+04,1.7602E+06,0.789,87.288,0.7,0.17,13.134,"ME-,WMa,taD,TruStrain™"
,2,2,9.294,26.88,483.88,314.66,0.65,91863,1,5.7724,0.7,0.17,0.86856,"MV-,WMa,TruStrain™"
,3,3,10.29,26.96,1197.2,10.061,0.0084,1.9055E+05,1,11.973,0.7,0.17,1.8016,"WMa,TruStrain™"
,4,4,11.29,27,875.4,155.91,0.178,1.4152E+05,1,8.9052,0.7,0.17,1.3399,"WMa,TruStrain™"
,5,5,12.29,26.87,848.6,173.27,0.204,1.3784E+05,1,8.6911,0.7,0.17,1.3077,"WMa,TruStrain™"
,6,6,13.29,26.94,861.41,153.04,0.178,1.3924E+05,1,8.7868,0.7,0.17,1.3221,"WMa,TruStrain™"
,7,7,14.29,26.95,861.94,156.09,0.181,1.3941E+05,1,8.8015,0.7,0.17,1.3243,"WMa,TruStrain™"
,8,8,15.29,26.95,866.97,152.79,0.176,1.4011E+05,1,8.8471,0.7,0.17,1.3312,"WMa,TruStrain™"
,9,9,16.29,26.89,847.6,156.97,0.185,1.3719E+05,1.01,8.6636,0.7,0.17,1.3036,"WMa,TruStrain™"
,10,10,17.29,26.95,851.4,164.57,0.193,1.3801E+05,1.01,8.7155,0.7,0.17,1.3114,"WMa,TruStrain™"
,,,,,,,,,,,,,,
Result:,Stress Relaxation,,,,,,,,,,,,,
,,,,,,,,,,,,,,
Interval and data points:,1,65,,,,,,,,,,,,
Interval data:,Point No.,Time,Test Time,Temperature,Storage Modulus,Loss Modulus,Loss Factor,Complex Viscosity,Shear Strain,Shear Stress,Gap,Normal Force,Torque,Status
,,,,,,,,,,,,,,
,,[s],[s],[°C],[Pa],[Pa],[1],[mPa·s],[%],[Pa],[mm],[N],[µN·m],
,1,0.5,26.75,26.96,,,,,10,85.465,0.7,0.17,12.86,Dy_auto
,2,1.009,27.26,26.91,,,,,10,76.544,0.7,0.17,11.518,Dy_auto
,3,1.527,27.78,26.93,,,,,10,74.753,0.7,0.17,11.248,Dy_auto
,4,2.055,28.31,27.01,,,,,10,73.68,0.7,0.17,11.087,Dy_auto
,5,2.592,28.84,26.93,,,,,10,69.951,0.7,0.17,10.526,Dy_auto
,6,3.138,29.39,27.01,,,,,10,71.588,0.7,0.17,10.772,Dy_auto
,7,3.694,29.94,26.92,,,,,10,70.649,0.7,0.17,10.63,Dy_auto
,8,4.26,30.51,26.9,,,,,10,70.657,0.7,0.17,10.632,Dy_auto
,9,4.836,31.09,26.94,,,,,10,66.811,0.7,0.17,10.053,Dy_auto
,10,5.423,31.67,26.95,,,,,10,70.045,0.7,0.17,10.54,Dy_auto
,11,6.02,32.27,26.93,,,,,10,69.459,0.7,0.17,10.451,Dy_auto
,12,6.627,32.88,27,,,,,10,67.362,0.7,0.17,10.136,Dy_auto
,13,7.246,33.5,26.9,,,,,10,67.227,0.7,0.17,10.116,Dy_auto
,14,7.876,34.13,26.88,,,,,10,64.43,0.7,0.17,9.6947,Dy_auto
,15,8.516,34.77,26.92,,,,,10,65.696,0.7,0.17,9.8852,Dy_auto
,16,9.169,35.42,26.92,,,,,10,64.627,0.7,0.17,9.7244,Dy_auto
,17,9.833,36.08,26.99,,,,,10,67.814,0.7,0.17,10.204,Dy_auto
,18,10.509,36.76,26.97,,,,,10,64.526,0.7,0.17,9.7092,Dy_auto
,19,11.197,37.45,26.94,,,,,10,66.751,0.7,0.17,10.044,Dy_auto
,20,11.897,38.15,26.95,,,,,10,65.367,0.7,0.17,9.8357,Dy_auto
,21,12.61,38.86,26.97,,,,,10,65.203,0.7,0.17,9.811,Dy_auto
,22,13.335,39.59,26.97,,,,,10,63.998,0.7,0.17,9.6296,Dy_auto
,23,14.074,40.32,26.99,,,,,10,66.649,0.7,0.17,10.029,Dy_auto
,24,14.825,41.08,26.92,,,,,10,65.168,0.7,0.17,9.8057,Dy_auto
,25,15.59,41.84,26.92,,,,,10,64.33,0.7,0.17,9.6796,Dy_auto
,26,16.369,42.62,26.96,,,,,10,63.351,0.7,0.17,9.5323,Dy_auto
,27,17.162,43.41,27.01,,,,,10,63.761,0.7,0.17,9.594,Dy_auto
,28,17.969,44.22,26.91,,,,,10,64.15,0.7,0.17,9.6526,Dy_auto
,29,18.79,45.04,26.92,,,,,10,64.364,0.7,0.17,9.6848,Dy_auto
,30,19.627,45.88,26.96,,,,,10,63.477,0.7,0.17,9.5513,Dy_auto
,31,20.478,46.73,27.03,,,,,10,62.273,0.7,0.17,9.3702,Dy_auto
,32,21.344,47.59,26.93,,,,,10,62.823,0.7,0.17,9.4529,Dy_auto
,33,22.226,48.48,26.94,,,,,10,62.236,0.7,0.17,9.3646,Dy_auto
,34,23.123,49.37,26.96,,,,,10,62.459,0.7,0.17,9.3981,Dy_auto
,35,24.037,50.29,26.99,,,,,10,62.581,0.7,0.17,9.4165,Dy_auto
,36,24.967,51.22,26.92,,,,,10,61.718,0.7,0.17,9.2867,Dy_auto
,37,25.913,52.16,26.94,,,,,10,62.269,0.7,0.17,9.3695,Dy_auto
,38,26.877,53.13,26.97,,,,,10,62.845,0.7,0.17,9.4562,Dy_auto
,39,27.857,54.11,26.97,,,,,10,63.276,0.7,0.17,9.521,Dy_auto
,40,28.856,55.11,26.91,,,,,10,62.219,0.7,0.17,9.3621,Dy_auto
,41,29.872,56.12,26.94,,,,,10,63.864,0.7,0.17,9.6095,Dy_auto
,42,30.906,57.16,26.95,,,,,10,61.865,0.7,0.17,9.3088,Dy_auto
,43,31.959,58.21,26.95,,,,,10,64.114,0.7,0.17,9.6472,Dy_auto
,44,33.031,59.28,26.94,,,,,10,61.146,0.7,0.17,9.2006,Dy_auto
,45,34.121,60.37,26.95,,,,,10,60.984,0.7,0.17,9.1762,Dy_auto
,46,35.232,61.48,26.97,,,,,10,61.856,0.7,0.17,9.3074,Dy_auto
,47,36.362,62.61,26.96,,,,,10,61.192,0.7,0.17,9.2075,Dy_auto
,48,37.512,63.76,26.89,,,,,10,61.646,0.7,0.17,9.2758,Dy_auto
,49,38.683,64.93,26.95,,,,,10,61.719,0.7,0.17,9.2868,Dy_auto
,50,39.875,66.13,26.93,,,,,10,62.821,0.7,0.17,9.4527,Dy_auto
,51,41.088,67.34,26.94,,,,,10,61.159,0.7,0.17,9.2025,Dy_auto
,52,42.323,68.57,26.97,,,,,10,61.63,0.7,0.17,9.2733,Dy_auto
,53,43.58,69.83,26.91,,,,,10,60.105,0.7,0.17,9.0439,Dy_auto
,54,44.86,71.11,26.96,,,,,10,60.567,0.7,0.17,9.1134,Dy_auto
,55,46.162,72.41,26.99,,,,,10,60.585,0.7,0.17,9.1161,Dy_auto
,56,47.488,73.74,27,,,,,10,61.603,0.7,0.17,9.2693,Dy_auto
,57,48.837,75.09,26.93,,,,,10,61.545,0.7,0.17,9.2606,Dy_auto
,58,50.211,76.46,26.96,,,,,10,60.091,0.7,0.17,9.0418,Dy_auto
,59,51.609,77.86,26.91,,,,,10,61.065,0.7,0.17,9.1884,Dy_auto
,60,53.032,79.28,26.98,,,,,10,60.591,0.7,0.17,9.1171,Dy_auto
,61,54.48,80.73,26.94,,,,,10,60.469,0.7,0.17,9.0986,Dy_auto
,62,55.955,82.21,26.95,,,,,10,61.883,0.7,0.17,9.3115,Dy_auto
,63,57.456,83.71,26.99,,,,,10,60.372,0.7,0.17,9.0841,Dy_auto
,64,58.983,85.23,26.92,,,,,10,60.734,0.7,0.17,9.1386,Dy_auto
,65,60.538,86.79,26.97,,,,,10,59.988,0.7,0.17,9.0263,Dy_auto
,,,,,,,,,,,,,,
Test:,40k_r1,,,,,,,,,,,,,
,,,,,,,,,,,,,,
Result:,Time Sweep,,,,,,,,,,,,,
,,,,,,,,,,,,,,
Interval and data points:,1,10,,,,,,,,,,,,
Interval data:,Point No.,Time,Test Time,Temperature,Storage Modulus,Loss Modulus,Loss Factor,Complex Viscosity,Shear Strain,Shear Stress,Gap,Normal Force,Torque,Status
,,,,,,,,,,,,,,
,,[s],[s],[°C],[Pa],[Pa],[1],[mPa·s],[%],[Pa],[mm],[N],[µN·m],
,1,1,7.903,27.12,0.56925,11385,2E+04,1.812E+06,0.789,89.854,0.75,0.12,13.52,"ME-,WMa,taD,TruStrain™"
,2,2,8.903,27.09,528.42,345.86,0.655,1.0051E+05,1,6.3159,0.75,0.12,0.95035,"MV-,WMa,TruStrain™"
,3,3,9.903,27.11,1348.7,8.1683,0.00606,2.1466E+05,1,13.488,0.75,0.12,2.0295,"MV-,WMa,TruStrain™"
,4,4,10.9,27.07,1001,143.15,0.143,1.6094E+05,1,10.127,0.75,0.12,1.5238,"WMa,TruStrain™"
,5,5,11.9,27.17,985.45,153.25,0.156,1.5872E+05,1,10.007,0.75,0.12,1.5058,"WMa,TruStrain™"
,6,6,12.9,27.1,989.03,148.64,0.15,1.5918E+05,1,10.045,0.75,0.12,1.5114,"WMa,TruStrain™"
,7,7,13.9,27.11,993.46,144.71,0.146,1.5978E+05,1,10.087,0.75,0.12,1.5178,"WMa,TruStrain™"
,8,8,14.9,27.12,994.06,142.33,0.143,1.5982E+05,1,10.092,0.75,0.12,1.5185,"WMa,TruStrain™"
,9,9,15.9,27.15,996.96,140.36,0.141,1.6024E+05,1.01,10.119,0.75,0.12,1.5225,"WMa,TruStrain™"
,10,10,16.9,27.1,988.59,142.88,0.145,1.5897E+05,1.01,10.039,0.75,0.12,1.5106,"WMa,TruStrain™"
,,,,,,,,,,,,,,
Result:,Stress Relaxation,,,,,,,,,,,,,
,,,,,,,,,,,,,,
Interval and data points:,1,65,,,,,,,,,,,,
Interval data:,Point No.,Time,Test Time,Temperature,Storage Modulus,Loss Modulus,Loss Factor,Complex Viscosity,Shear Strain,Shear Stress,Gap,Normal Force,Torque,Status
,,,,,,,,,,,,,,
,,[s],[s],[°C],[Pa],[Pa],[1],[mPa·s],[%],[Pa],[mm],[N],[µN·m],
,1,0.5,26.43,27.08,,,,,10,97.789,0.75,0.12,14.714,Dy_auto
,2,1.009,26.94,27.09,,,,,10,89.295,0.75,0.12,13.436,Dy_auto
,3,1.527,27.45,27.1,,,,,10,86.118,0.75,0.11,12.958,Dy_auto
,4,2.055,27.98,27.15,,,,,10,86.775,0.75,0.12,13.057,Dy_auto
,5,2.592,28.52,27.12,,,,,10,85.399,0.75,0.12,12.85,Dy_auto
,6,3.138,29.07,27.13,,,,,10,88.16,0.75,0.12,13.265,Dy_auto
,7,3.694,29.62,27.22,,,,,10,82.115,0.75,0.12,12.356,Dy_auto
,8,4.26,30.19,27.1,,,,,10,82.596,0.75,0.12,12.428,Dy_auto
,9,4.836,30.76,27.04,,,,,10,83.027,0.75,0.12,12.493,Dy_auto
,10,5.423,31.35,27.11,,,,,10,84.607,0.75,0.12,12.731,Dy_auto
,11,6.02,31.95,27.12,,,,,10,85.075,0.75,0.12,12.801,Dy_auto
,12,6.627,32.55,27.11,,,,,10,80.403,0.75,0.12,12.098,Dy_auto
,13,7.246,33.17,27.18,,,,,10,83.324,0.75,0.12,12.538,Dy_auto
,14,7.876,33.8,27.12,,,,,10,81.916,0.75,0.12,12.326,Dy_auto
,15,8.516,34.44,27.12,,,,,10,83.185,0.75,0.12,12.517,Dy_auto
,16,9.169,35.1,27.1,,,,,10,82.974,0.75,0.12,12.485,Dy_auto
,17,9.833,35.76,27.13,,,,,10,81.876,0.75,0.12,12.32,Dy_auto
,18,10.509,36.44,27.15,,,,,10,80.6,0.75,0.12,12.128,Dy_auto
,19,11.197,37.12,27.15,,,,,10,80.865,0.75,0.11,12.168,Dy_auto
,20,11.897,37.82,27.19,,,,,10,78.264,0.75,0.11,11.776,Dy_auto
,21,12.61,38.54,27.14,,,,,10,80.264,0.75,0.11,12.077,Dy_auto
,22,13.335,39.26,27.13,,,,,10,79.045,0.75,0.11,11.894,Dy_auto
,23,14.074,40,27.13,,,,,10,81.108,0.75,0.11,12.204,Dy_auto
,24,14.825,40.75,27.1,,,,,10,78.591,0.75,0.11,11.825,Dy_auto
,25,15.59,41.52,27.09,,,,,10,78.333,0.75,0.11,11.787,Dy_auto
,26,16.369,42.3,27.11,,,,,10,77.963,0.75,0.11,11.731,Dy_auto
,27,17.162,43.09,27.14,,,,,10,77.187,0.75,0.11,11.614,Dy_auto
,28,17.969,43.9,27.16,,,,,10,76.82,0.75,0.11,11.559,Dy_auto
,29,18.79,44.72,27.13,,,,,10,79.038,0.75,0.11,11.893,Dy_auto
,30,19.627,45.55,27.15,,,,,10,77.747,0.75,0.11,11.699,Dy_auto
,31,20.478,46.41,27.13,,,,,10,76.509,0.75,0.11,11.512,Dy_auto
,32,21.344,47.27,27.15,,,,,10,77.246,0.75,0.11,11.623,Dy_auto
,33,22.226,48.15,27.11,,,,,10,76.057,0.75,0.11,11.444,Dy_auto
,34,23.123,49.05,27.05,,,,,10,77.904,0.75,0.11,11.722,Dy_auto
,35,24.037,49.96,27.12,,,,,10,77.749,0.75,0.11,11.699,Dy_auto
,36,24.967,50.89,27.14,,,,,10,76.136,0.75,0.11,11.456,Dy_auto
,37,25.913,51.84,27.17,,,,,10,76.935,0.75,0.11,11.576,Dy_auto
,38,26.877,52.8,27.18,,,,,10,77.799,0.75,0.11,11.706,Dy_auto
,39,27.857,53.78,27.13,,,,,10,77.198,0.75,0.11,11.616,Dy_auto
,40,28.856,54.78,27.16,,,,,10,76.189,0.75,0.11,11.464,Dy_auto
,41,29.872,55.8,27.12,,,,,10,77.038,0.75,0.11,11.592,Dy_auto
,42,30.906,56.83,27.07,,,,,10,76.016,0.75,0.11,11.438,Dy_auto
,43,31.959,57.89,27.11,,,,,10,76.541,0.75,0.11,11.517,Dy_auto
,44,33.031,58.96,27.15,,,,,10,75.543,0.75,0.11,11.367,Dy_auto
,45,34.121,60.05,27.15,,,,,10,75.913,0.75,0.11,11.423,Dy_auto
,46,35.232,61.16,27.07,,,,,10,74.552,0.75,0.11,11.218,Dy_auto
,47,36.362,62.29,27.12,,,,,10,75.015,0.75,0.11,11.287,Dy_auto
,48,37.512,63.44,27.13,,,,,10,74.832,0.75,0.11,11.26,Dy_auto
,49,38.683,64.61,27.11,,,,,10,74.471,0.75,0.11,11.206,Dy_auto
,50,39.875,65.8,27.13,,,,,10,75.803,0.75,0.11,11.406,Dy_auto
,51,41.088,67.02,27.13,,,,,10,74.675,0.75,0.11,11.236,Dy_auto
,52,42.323,68.25,27.1,,,,,10,75.792,0.75,0.11,11.404,Dy_auto
,53,43.58,69.51,27.12,,,,,10,76.033,0.75,0.11,11.441,Dy_auto
,54,44.86,70.79,27.17,,,,,10,77.196,0.75,0.11,11.616,Dy_auto
,55,46.162,72.09,27.07,,,,,10,75.537,0.75,0.11,11.366,Dy_auto
,56,47.488,73.42,27.12,,,,,10,74.826,0.75,0.11,11.259,Dy_auto
,57,48.837,74.76,27.08,,,,,10,75.575,0.75,0.11,11.372,Dy_auto
,58,50.211,76.14,27.15,,,,,10,73.774,0.75,0.11,11.101,Dy_auto
,59,51.609,77.54,27.15,,,,,10,76.337,0.75,0.11,11.486,Dy_auto
,60,53.032,78.96,27.12,,,,,10,74.585,0.75,0.11,11.223,Dy_auto
,61,54.48,80.41,27.14,,,,,10,74.108,0.75,0.11,11.151,Dy_auto
,62,55.955,81.88,27.15,,,,,10,73.273,0.75,0.11,11.025,Dy_auto
,63,57.456,83.38,27.09,,,,,10,74.788,0.75,0.11,11.253,Dy_auto
,64,58.983,84.91,27.16,,,,,10,74.365,0.75,0.11,11.19,Dy_auto
,65,60.538,86.47,27.09,,,,,10,74.093,0.75,0.11,11.149,Dy_auto
,,,,,,,,,,,,,,
Test:,40k_r2,,,,,,,,,,,,,
,,,,,,,,,,,,,,
Result:,Time Sweep,,,,,,,,,,,,,
,,,,,,,,,,,,,,
Interval and data points:,1,10,,,,,,,,,,,,
Interval data:,Point No.,Time,Test Time,Temperature,Storage Modulus,Loss Modulus,Loss Factor,Complex Viscosity,Shear Strain,Shear Stress,Gap,Normal Force,Torque,Status
,,,,,,,,,,,,,,
,,[s],[s],[°C],[Pa],[Pa],[1],[mPa·s],[%],[Pa],[mm],[N],[µN·m],
,1,1,7.448,27.24,0.64344,12869,2E+04,2.0481E+06,0.789,101.56,0.85,0.07,15.282,"ME-,WMa,taD,TruStrain™"
,2,2,8.448,27.2,553.35,319.01,0.577,1.0166E+05,1,6.3877,0.85,0.07,0.96115,"MV-,WMa,TruStrain™"
,3,3,9.448,27.27,1486.4,72.99,0.0491,2.3686E+05,1,14.883,0.85,0.07,2.2394,"MV-,WMa,TruStrain™"
,4,4,10.45,27.3,1074.7,136.18,0.127,1.7241E+05,1,10.849,0.85,0.07,1.6325,"WMa,TruStrain™"
,5,5,11.45,27.2,1084.6,133.44,0.123,1.7392E+05,1,10.966,0.85,0.07,1.65,"WMa,TruStrain™"
,6,6,12.45,27.23,1055,145.56,0.138,1.695E+05,1,10.696,0.85,0.07,1.6095,"WMa,TruStrain™"
,7,7,13.45,27.23,1065.4,140.11,0.132,1.7102E+05,1,10.797,0.85,0.07,1.6247,"WMa,TruStrain™"
,8,8,14.45,27.18,1060.7,140.6,0.133,1.703E+05,1,10.753,0.85,0.07,1.618,"WMa,TruStrain™"
,9,9,15.45,27.25,1069.5,139.6,0.131,1.7166E+05,1.01,10.84,0.85,0.07,1.631,"WMa,TruStrain™"
,10,10,16.45,27.2,1073.5,139.18,0.13,1.7229E+05,1.01,10.88,0.85,0.07,1.6371,"WMa,TruStrain™"
,,,,,,,,,,,,,,
Result:,Stress Relaxation,,,,,,,,,,,,,
,,,,,,,,,,,,,,
Interval and data points:,1,65,,,,,,,,,,,,
Interval data:,Point No.,Time,Test Time,Temperature,Storage Modulus,Loss Modulus,Loss Factor,Complex Viscosity,Shear Strain,Shear Stress,Gap,Normal Force,Torque,Status
,,,,,,,,,,,,,,
,,[s],[s],[°C],[Pa],[Pa],[1],[mPa·s],[%],[Pa],[mm],[N],[µN·m],
,1,0.5,26.8,27.21,,,,,10,105.61,0.85,0.07,15.891,Dy_auto
,2,1.009,27.31,27.22,,,,,10,103.86,0.85,0.07,15.627,Dy_auto
,3,1.527,27.83,27.24,,,,,10,100.15,0.85,0.07,15.069,Dy_auto
,4,2.055,28.35,27.22,,,,,10,95.517,0.85,0.07,14.372,Dy_auto
,5,2.592,28.89,27.13,,,,,10,92.294,0.85,0.07,13.887,Dy_auto
,6,3.138,29.44,27.24,,,,,10,95.488,0.85,0.07,14.368,Dy_auto
,7,3.694,29.99,27.29,,,,,10,91.965,0.85,0.07,13.838,Dy_auto
,8,4.26,30.56,27.25,,,,,10,93.566,0.85,0.07,14.079,Dy_auto
,9,4.836,31.13,27.33,,,,,10,93.857,0.85,0.07,14.122,Dy_auto
,10,5.423,31.72,27.23,,,,,10,95.75,0.85,0.07,14.407,Dy_auto
,11,6.02,32.32,27.19,,,,,10,94.212,0.85,0.07,14.176,Dy_auto
,12,6.627,32.93,27.23,,,,,10,91.37,0.85,0.07,13.748,Dy_auto
,13,7.246,33.54,27.28,,,,,10,93.173,0.85,0.07,14.02,Dy_auto
,14,7.876,34.17,27.23,,,,,10,90.451,0.85,0.07,13.61,Dy_auto
,15,8.516,34.81,27.23,,,,,10,92.961,0.85,0.07,13.988,Dy_auto
,16,9.169,35.47,27.22,,,,,10,91.997,0.85,0.07,13.843,Dy_auto
,17,9.833,36.13,27.2,,,,,10,91.331,0.85,0.07,13.742,Dy_auto
,18,10.509,36.81,27.25,,,,,10,94.427,0.85,0.07,14.208,Dy_auto
,19,11.197,37.5,27.24,,,,,10,86.817,0.85,0.07,13.063,Dy_auto
,20,11.897,38.2,27.32,,,,,10,92.064,0.85,0.07,13.853,Dy_auto
,21,12.61,38.91,27.31,,,,,10,89.465,0.85,0.07,13.462,Dy_auto
,22,13.335,39.63,27.22,,,,,10,88.148,0.85,0.07,13.264,Dy_auto
,23,14.074,40.37,27.25,,,,,10,88.792,0.85,0.07,13.36,Dy_auto
,24,14.825,41.12,27.26,,,,,10,87.49,0.85,0.07,13.164,Dy_auto
,25,15.59,41.89,27.3,,,,,10,88.948,0.85,0.07,13.384,Dy_auto
,26,16.369,42.67,27.2,,,,,10,88.417,0.85,0.07,13.304,Dy_auto
,27,17.162,43.46,27.24,,,,,10,90.009,0.85,0.07,13.544,Dy_auto
,28,17.969,44.27,27.32,,,,,10,87.923,0.85,0.07,13.23,Dy_auto
,29,18.79,45.09,27.32,,,,,10,89.415,0.85,0.07,13.454,Dy_auto
,30,19.627,45.93,27.29,,,,,10,90.097,0.85,0.07,13.557,Dy_auto
,31,20.478,46.78,27.27,,,,,10,88.705,0.85,0.07,13.347,Dy_auto
,32,21.344,47.64,27.23,,,,,10,89.479,0.85,0.07,13.464,Dy_auto
,33,22.226,48.52,27.28,,,,,10,88.142,0.85,0.07,13.263,Dy_auto
,34,23.123,49.42,27.23,,,,,10,88.86,0.85,0.07,13.371,Dy_auto
,35,24.037,50.34,27.21,,,,,10,88.981,0.85,0.07,13.389,Dy_auto
,36,24.967,51.27,27.31,,,,,10,85.764,0.85,0.07,12.905,Dy_auto
,37,25.913,52.21,27.31,,,,,10,86.6,0.85,0.07,13.031,Dy_auto
,38,26.877,53.18,27.21,,,,,10,86.772,0.85,0.07,13.057,Dy_auto
,39,27.857,54.16,27.24,,,,,10,87.076,0.85,0.07,13.102,Dy_auto
,40,28.856,55.15,27.28,,,,,10,87.354,0.85,0.07,13.144,Dy_auto
,41,29.872,56.17,27.28,,,,,10,87.4,0.85,0.07,13.151,Dy_auto
,42,30.906,57.2,27.26,,,,,10,84.532,0.85,0.07,12.719,Dy_auto
,43,31.959,58.26,27.2,,,,,10,85.859,0.85,0.07,12.919,Dy_auto
,44,33.031,59.33,27.26,,,,,10,87.978,0.85,0.07,13.238,Dy_auto
,45,34.121,60.42,27.28,,,,,10,86.36,0.85,0.07,12.995,Dy_auto
,46,35.232,61.53,27.21,,,,,10,87.558,0.85,0.07,13.175,Dy_auto
,47,36.362,62.66,27.26,,,,,10,87.598,0.85,0.07,13.181,Dy_auto
,48,37.512,63.81,27.25,,,,,10,88.539,0.85,0.07,13.322,Dy_auto
,49,38.683,64.98,27.23,,,,,10,87.647,0.85,0.07,13.188,Dy_auto
,50,39.875,66.17,27.25,,,,,10,87.491,0.85,0.07,13.165,Dy_auto
,51,41.088,67.39,27.23,,,,,10,86.432,0.85,0.07,13.005,Dy_auto
,52,42.323,68.62,27.24,,,,,10,86.417,0.85,0.07,13.003,Dy_auto
,53,43.58,69.88,27.29,,,,,10,87.477,0.85,0.07,13.163,Dy_auto
,54,44.86,71.16,27.32,,,,,10,87.234,0.85,0.07,13.126,Dy_auto
,55,46.162,72.46,27.22,,,,,10,86.15,0.85,0.07,12.963,Dy_auto
,56,47.488,73.79,27.29,,,,,10,85.978,0.85,0.07,12.937,Dy_auto
,57,48.837,75.14,27.19,,,,,10,87.189,0.85,0.07,13.119,Dy_auto
,58,50.211,76.51,27.28,,,,,10,85.992,0.85,0.07,12.939,Dy_auto
,59,51.609,77.91,27.27,,,,,10,87.816,0.85,0.07,13.214,Dy_auto
,60,53.032,79.33,27.25,,,,,10,84.412,0.85,0.07,12.701,Dy_auto
,61,54.48,80.78,27.29,,,,,10,86.841,0.85,0.07,13.067,Dy_auto
,62,55.955,82.25,27.23,,,,,10,83.559,0.85,0.07,12.573,Dy_auto
,63,57.456,83.75,27.27,,,,,10,85.005,0.85,0.07,12.791,Dy_auto
,64,58.983,85.28,27.27,,,,,10,85.859,0.85,0.07,12.919,Dy_auto
,65,60.538,86.84,27.22,,,,,10,86.221,0.85,0.07,12.974,Dy_auto
,,,,,,,,,,,,,,
Test:,40k_r3,,,,,,,,,,,,,
,,,,,,,,,,,,,,
Result:,Time Sweep,,,,,,,,,,,,,
,,,,,,,,,,,,,,
Interval and data points:,1,10,,,,,,,,,,,,
Interval data:,Point No.,Time,Test Time,Temperature,Storage Modulus,Loss Modulus,Loss Factor,Complex Viscosity,Shear Strain,Shear Stress,Gap,Normal Force,Torque,Status
,,,,,,,,,,,,,,
,,[s],[s],[°C],[Pa],[Pa],[1],[mPa·s],[%],[Pa],[mm],[N],[µN·m],
,1,1,7.694,27.34,0.53825,10765,2E+04,1.7133E+06,0.789,84.959,0.7,0.09,12.784,"ME-,WMa,taD,TruStrain™"
,2,2,8.694,27.3,355.23,330.75,0.931,77249,1,4.8541,0.7,0.09,0.73039,"MV-,WMa,TruStrain™"
,3,3,9.694,27.34,1188.5,53.772,0.0452,1.8934E+05,1,11.897,0.7,0.09,1.7902,"MV-,WMa,TruStrain™"
,4,4,10.69,27.38,842.1,137.69,0.164,1.358E+05,1,8.5457,0.7,0.09,1.2859,"WMa,TruStrain™"
,5,5,11.69,27.36,870.59,113,0.13,1.3972E+05,1,8.8094,0.7,0.09,1.3255,"WMa,TruStrain™"
,6,6,12.69,27.28,855.28,122.49,0.143,1.3751E+05,1,8.6774,0.7,0.09,1.3057,"WMa,TruStrain™"
,7,7,13.69,27.37,858.59,123.52,0.144,1.3806E+05,1,8.7159,0.7,0.09,1.3115,"WMa,TruStrain™"
,8,8,14.69,27.43,863.06,119.1,0.138,1.3866E+05,1,8.7557,0.7,0.09,1.3175,"WMa,TruStrain™"
,9,9,15.69,27.28,860.32,121.78,0.142,1.3829E+05,1.01,8.7327,0.7,0.09,1.314,"WMa,TruStrain™"
,10,10,16.69,27.33,864.47,120.53,0.139,1.3892E+05,1.01,8.7723,0.7,0.09,1.32,"WMa,TruStrain™"
,,,,,,,,,,,,,,
Result:,Stress Relaxation,,,,,,,,,,,,,
,,,,,,,,,,,,,,
Interval and data points:,1,65,,,,,,,,,,,,
Interval data:,Point No.,Time,Test Time,Temperature,Storage Modulus,Loss Modulus,Loss Factor,Complex Viscosity,Shear Strain,Shear Stress,Gap,Normal Force,Torque,Status
,,,,,,,,,,,,,,
,,[s],[s],[°C],[Pa],[Pa],[1],[mPa·s],[%],[Pa],[mm],[N],[µN·m],
,1,0.5,28.17,27.34,,,,,10,80.658,0.7,0.09,12.137,Dy_auto
,2,1.009,28.68,27.33,,,,,10,78.465,0.7,0.09,11.807,Dy_auto
,3,1.527,29.2,27.33,,,,,10,69.369,0.7,0.09,10.438,Dy_auto
,4,2.055,29.72,27.33,,,,,10,70.235,0.7,0.09,10.568,Dy_auto
,5,2.592,30.26,27.3,,,,,10,74.183,0.7,0.09,11.162,Dy_auto
,6,3.138,30.81,27.35,,,,,10,72.31,0.7,0.09,10.88,Dy_auto
,7,3.694,31.36,27.36,,,,,10,70.449,0.7,0.09,10.6,Dy_auto
,8,4.26,31.93,27.34,,,,,10,70.722,0.7,0.09,10.641,Dy_auto
,9,4.836,32.51,27.44,,,,,10,70.893,0.7,0.09,10.667,Dy_auto
,10,5.423,33.09,27.32,,,,,10,68.6,0.7,0.09,10.322,Dy_auto
,11,6.02,33.69,27.27,,,,,10,68.97,0.7,0.09,10.378,Dy_auto
,12,6.627,34.3,27.34,,,,,10,69.097,0.7,0.09,10.397,Dy_auto
,13,7.246,34.92,27.43,,,,,10,68.815,0.7,0.09,10.354,Dy_auto
,14,7.876,35.55,27.41,,,,,10,67.235,0.7,0.09,10.117,Dy_auto
,15,8.516,36.19,27.37,,,,,10,67.653,0.7,0.09,10.18,Dy_auto
,16,9.169,36.84,27.28,,,,,10,65.818,0.7,0.09,9.9036,Dy_auto
,17,9.833,37.5,27.34,,,,,10,68.517,0.7,0.09,10.31,Dy_auto
,18,10.509,38.18,27.39,,,,,10,66.289,0.7,0.09,9.9745,Dy_auto
,19,11.197,38.87,27.41,,,,,10,66.28,0.7,0.09,9.9731,Dy_auto
,20,11.897,39.57,27.41,,,,,10,67.236,0.7,0.09,10.117,Dy_auto
,21,12.61,40.28,27.38,,,,,10,65.223,0.7,0.09,9.814,Dy_auto
,22,13.335,41,27.33,,,,,10,67.461,0.7,0.09,10.151,Dy_auto
,23,14.074,41.74,27.3,,,,,10,66.301,0.7,0.09,9.9762,Dy_auto
,24,14.825,42.49,27.35,,,,,10,64.271,0.7,0.09,9.6707,Dy_auto
,25,15.59,43.26,27.34,,,,,10,65.371,0.7,0.09,9.8363,Dy_auto
,26,16.369,44.04,27.37,,,,,10,67.699,0.7,0.09,10.187,Dy_auto
,27,17.162,44.83,27.42,,,,,10,63.696,0.7,0.09,9.5842,Dy_auto
,28,17.969,45.64,27.4,,,,,10,65.797,0.7,0.09,9.9003,Dy_auto
,29,18.79,46.46,27.4,,,,,10,67.09,0.7,0.09,10.095,Dy_auto
,30,19.627,47.3,27.4,,,,,10,65.584,0.7,0.09,9.8683,Dy_auto
,31,20.478,48.15,27.39,,,,,10,63.536,0.7,0.09,9.5602,Dy_auto
,32,21.344,49.01,27.42,,,,,10,67.595,0.7,0.09,10.171,Dy_auto
,33,22.226,49.9,27.4,,,,,10,63.904,0.7,0.09,9.6155,Dy_auto
,34,23.123,50.79,27.44,,,,,10,63.601,0.7,0.09,9.57,Dy_auto
,35,24.037,51.71,27.3,,,,,10,63.396,0.7,0.09,9.5391,Dy_auto
,36,24.967,52.64,27.36,,,,,10,65.67,0.7,0.09,9.8813,Dy_auto
,37,25.913,53.58,27.36,,,,,10,64.177,0.7,0.09,9.6567,Dy_auto
,38,26.877,54.55,27.33,,,,,10,63.76,0.7,0.09,9.5938,Dy_auto
,39,27.857,55.53,27.34,,,,,10,65.312,0.7,0.09,9.8274,Dy_auto
,40,28.856,56.53,27.32,,,,,10,64.546,0.7,0.09,9.7122,Dy_auto
,41,29.872,57.54,27.39,,,,,10,64.411,0.7,0.09,9.6919,Dy_auto
,42,30.906,58.58,27.35,,,,,10,64.192,0.7,0.09,9.6588,Dy_auto
,43,31.959,59.63,27.33,,,,,10,64.127,0.7,0.09,9.6491,Dy_auto
,44,33.031,60.7,27.35,,,,,10,64.732,0.7,0.09,9.7401,Dy_auto
,45,34.121,61.79,27.39,,,,,10,63.731,0.7,0.09,9.5895,Dy_auto
,46,35.232,62.9,27.36,,,,,10,64.247,0.7,0.09,9.6672,Dy_auto
,47,36.362,64.03,27.31,,,,,10,65.125,0.7,0.09,9.7993,Dy_auto
,48,37.512,65.18,27.39,,,,,10,63.522,0.7,0.09,9.5581,Dy_auto
,49,38.683,66.35,27.41,,,,,10,64.785,0.7,0.09,9.7481,Dy_auto
,50,39.875,67.54,27.32,,,,,10,64.572,0.7,0.09,9.7161,Dy_auto
,51,41.088,68.76,27.37,,,,,10,62.939,0.7,0.09,9.4703,Dy_auto
,52,42.323,69.99,27.38,,,,,10,64.375,0.7,0.09,9.6864,Dy_auto
,53,43.58,71.25,27.34,,,,,10,63.216,0.7,0.09,9.5121,Dy_auto
,54,44.86,72.53,27.39,,,,,10,62.93,0.7,0.09,9.469,Dy_auto
,55,46.162,73.83,27.35,,,,,10,62.517,0.7,0.09,9.4069,Dy_auto
,56,47.488,75.16,27.3,,,,,10,62.592,0.7,0.09,9.4181,Dy_auto
,57,48.837,76.51,27.36,,,,,10,62.501,0.7,0.09,9.4045,Dy_auto
,58,50.211,77.88,27.33,,,,,10,62.673,0.7,0.09,9.4303,Dy_auto
,59,51.609,79.28,27.39,,,,,10,62.199,0.7,0.09,9.359,Dy_auto
,60,53.032,80.7,27.39,,,,,10,62.485,0.7,0.09,9.402,Dy_auto
,61,54.48,82.15,27.31,,,,,10,63.915,0.7,0.09,9.6172,Dy_auto
,62,55.955,83.62,27.38,,,,,10,61.482,0.7,0.09,9.2511,Dy_auto
,63,57.456,85.13,27.38,,,,,10,61.438,0.7,0.09,9.2446,Dy_auto
,64,58.983,86.65,27.36,,,,,10,62.642,0.7,0.09,9.4257,Dy_auto
,65,60.538,88.21,27.39,,,,,10,63.069,0.7,0.09,9.49,Dy_auto
,,,,,,,,,,,,,,
Test:,40k_r4,,,,,,,,,,,,,
,,,,,,,,,,,,,,
Result:,Time Sweep,,,,,,,,,,,,,
,,,,,,,,,,,,,,
Interval and data points:,1,10,,,,,,,,,,,,
Interval data:,Point No.,Time,Test Time,Temperature,Storage Modulus,Loss Modulus,Loss Factor,Complex Viscosity,Shear Strain,Shear Stress,Gap,Normal Force,Torque,Status
,,,,,,,,,,,,,,
,,[s],[s],[°C],[Pa],[Pa],[1],[mPa·s],[%],[Pa],[mm],[N],[µN·m],
,1,1,7.96,27.5,0.65952,13190,2E+04,2.0993E+06,0.789,104.1,0.85,0.05,15.663,"ME-,WMa,taD,TruStrain™"
,2,2,8.96,27.55,600.01,295.24,0.492,1.0643E+05,1,6.6876,0.85,0.05,1.0063,"MV-,WMa,TruStrain™"
,3,3,9.96,27.43,1421.8,50.359,0.0354,2.2643E+05,1,14.228,0.85,0.05,2.1408,"MV-,WMa,TruStrain™"
,4,4,10.96,27.47,966.14,137.77,0.143,1.5532E+05,1,9.7736,0.85,0.05,1.4706,"WMa,TruStrain™"
,5,5,11.96,27.53,984.88,135.49,0.138,1.5823E+05,1,9.976,0.85,0.05,1.5011,"WMa,TruStrain™"
,6,6,12.96,27.53,975.41,132.08,0.135,1.5666E+05,1,9.8856,0.85,0.05,1.4875,"WMa,TruStrain™"
,7,7,13.96,27.5,995.13,135.12,0.136,1.5983E+05,1,10.091,0.85,0.05,1.5183,"WMa,TruStrain™"
,8,8,14.96,27.41,982.49,137.81,0.14,1.579E+05,1,9.9705,0.85,0.05,1.5002,"WMa,TruStrain™"
,9,9,15.96,27.51,981.8,134.34,0.137,1.5771E+05,1.01,9.9594,0.85,0.05,1.4986,"WMa,TruStrain™"
,10,10,16.96,27.54,985.43,149.19,0.151,1.5862E+05,1.01,10.017,0.85,0.05,1.5072,"WMa,TruStrain™"
,,,,,,,,,,,,,,
Result:,Stress Relaxation,,,,,,,,,,,,,
,,,,,,,,,,,,,,
Interval and data points:,1,65,,,,,,,,,,,,
Interval data:,Point No.,Time,Test Time,Temperature,Storage Modulus,Loss Modulus,Loss Factor,Complex Viscosity,Shear Strain,Shear Stress,Gap,Normal Force,Torque,Status
,,,,,,,,,,,,,,
,,[s],[s],[°C],[Pa],[Pa],[1],[mPa·s],[%],[Pa],[mm],[N],[µN·m],
,1,0.5,26.38,27.44,,,,,10,96.97,0.85,0.05,14.591,Dy_auto
,2,1.009,26.89,27.45,,,,,10,88.765,0.85,0.05,13.356,Dy_auto
,3,1.527,27.41,27.45,,,,,10,86.475,0.85,0.05,13.012,Dy_auto
,4,2.055,27.94,27.44,,,,,10,87.003,0.85,0.05,13.091,Dy_auto
,5,2.592,28.47,27.48,,,,,10,79.43,0.85,0.05,11.952,Dy_auto
,6,3.138,29.02,27.48,,,,,10,79.065,0.85,0.05,11.897,Dy_auto
,7,3.694,29.57,27.46,,,,,10,82.459,0.85,0.05,12.407,Dy_auto
,8,4.26,30.14,27.56,,,,,10,77.78,0.85,0.05,11.704,Dy_auto
,9,4.836,30.72,27.45,,,,,10,77.609,0.85,0.05,11.678,Dy_auto
,10,5.423,31.3,27.41,,,,,10,78.727,0.85,0.05,11.846,Dy_auto
,11,6.02,31.9,27.48,,,,,10,78.471,0.85,0.05,11.807,Dy_auto
,12,6.627,32.51,27.49,,,,,10,75.213,0.85,0.05,11.317,Dy_auto
,13,7.246,33.13,27.57,,,,,10,78.345,0.85,0.05,11.788,Dy_auto
,14,7.876,33.76,27.48,,,,,10,74.977,0.85,0.05,11.282,Dy_auto
,15,8.516,34.4,27.42,,,,,10,76.558,0.85,0.05,11.52,Dy_auto
,16,9.169,35.05,27.47,,,,,10,77.474,0.85,0.05,11.657,Dy_auto
,17,9.833,35.71,27.55,,,,,10,78.213,0.85,0.05,11.769,Dy_auto
,18,10.509,36.39,27.53,,,,,10,73.236,0.85,0.05,11.02,Dy_auto
