Repository: Caliari-Lab/2025_Gentry_Norbornene_Homopolymerization

# 2025_Gentry_Norbornene_Homopolymerization
Raw images hosted on BioImage Archive accession # S-BIAD1878<br/>
https://www.ebi.ac.uk/biostudies/bioimages/studies/S-BIAD1878

File: 2wt%_norha_xwt%_aldha_1_0_ad-to-cd_3_0adpep_0_0peg_r1.csv (part 6 of 9)
Interval and data points:,1,10,,,,,,,,,,,,
Interval data:,Point No.,Time,Test Time,Temperature,Storage Modulus,Loss Modulus,Loss Factor,Complex Viscosity,Shear Strain,Shear Stress,Gap,Normal Force,Torque,Status
,,,,,,,,,,,,,,
,,[s],[s],[°C],[Pa],[Pa],[1],[mPa·s],[%],[Pa],[mm],[N],[µN·m],
,64,41.409,78.23,23.02,153.65,179.33,1.17,18792,1.01,2.3734,0.025,-0.19,9.6826,"WMa,TruStrain™"
,65,42.844,79.67,23.02,163.91,187.18,1.14,19799,1.01,2.5005,0.025,-0.19,10.201,"WMa,TruStrain™"
,66,44.34,81.16,23.02,174.76,195.26,1.12,20853,1.01,2.6337,0.025,-0.2,10.744,"WMa,TruStrain™"
,67,45.899,82.72,23.02,185.66,202.92,1.09,21887,1.01,2.7645,0.025,-0.21,11.278,"WMa,TruStrain™"
,68,47.524,84.35,23.02,197.03,210.93,1.07,22969,1.01,2.9009,0.025,-0.22,11.834,"WMa,TruStrain™"
,69,49.219,86.04,23.02,208.08,218.73,1.05,24024,1.01,3.0342,0.025,-0.23,12.378,"WMa,TruStrain™"
,70,50.985,87.81,23.02,219.96,226.39,1.03,25118,1.01,3.1722,0.025,-0.24,12.941,"WMa,TruStrain™"
,71,52.827,89.65,23.02,231.44,234.37,1.01,26212,1.01,3.3105,0.025,-0.25,13.506,"WMa,TruStrain™"
,72,54.747,91.57,23.02,243.11,242.04,0.996,27300,1.01,3.4478,0.025,-0.25,14.065,"WMa,TruStrain™"
,73,56.748,93.57,23.02,254.92,249.67,0.979,28395,1.01,3.5861,0.025,-0.26,14.629,"WMa,TruStrain™"
,74,58.835,95.66,23.02,267.02,257.22,0.963,29504,1.01,3.7263,0.025,-0.27,15.202,"WMa,TruStrain™"
,75,61.01,97.83,23.02,278.67,264.59,0.949,30580,1.01,3.862,0.025,-0.28,15.755,"WMa,TruStrain™"
,76,63.277,100.1,23.02,290.78,271.85,0.935,31678,1,4.0006,0.025,-0.29,16.321,"WMa,TruStrain™"
,77,65.641,102.5,23.02,302.42,278.99,0.923,32742,1,4.1351,0.025,-0.3,16.869,"WMa,TruStrain™"
,78,68.106,104.9,23.02,314.12,286.06,0.911,33809,1.01,4.27,0.025,-0.31,17.42,"WMa,TruStrain™"
,79,70.675,107.5,23.02,325.63,293.07,0.9,34862,1.01,4.4032,0.025,-0.32,17.963,"WMa,TruStrain™"
,80,73.353,110.2,23.02,337.38,299.63,0.888,35907,1.01,4.5348,0.025,-0.33,18.5,"WMa,TruStrain™"
,81,76.145,113,23.02,348.52,306.38,0.879,36928,1.01,4.6638,0.025,-0.34,19.026,"WMa,TruStrain™"
,82,79.056,115.9,23.02,360,312.96,0.869,37960,1.01,4.7942,0.025,-0.36,19.558,"WMa,TruStrain™"
,83,82.09,118.9,23.02,371.33,318.97,0.859,38954,1.01,4.9196,0.025,-0.37,20.07,"WMa,TruStrain™"
,84,85.254,122.1,23.02,381.59,325.08,0.852,39892,1.01,5.0381,0.025,-0.38,20.553,"WMa,TruStrain™"
,85,88.552,125.4,23.02,392.44,331.19,0.844,40864,1.01,5.1611,0.025,-0.4,21.055,"WMa,TruStrain™"
,86,91.99,128.8,23.02,402.98,336.81,0.836,41794,1.01,5.2785,0.025,-0.42,21.534,"WMa,TruStrain™"
,87,95.574,132.4,23.02,412.81,342.33,0.829,42676,1.01,5.3899,0.025,-0.44,21.988,"WMa,TruStrain™"
,88,99.31,136.1,23.02,422.64,347.97,0.823,43565,1.01,5.5021,0.025,-0.46,22.446,"WMa,TruStrain™"
,89,103.205,140,23.02,431.97,352.75,0.817,44381,1.01,5.6052,0.025,-0.48,22.867,"WMa,TruStrain™"
,90,107.266,144.1,23.02,441.32,357.08,0.809,45175,1.01,5.7059,0.025,-0.5,23.277,"WMa,TruStrain™"
,91,111.499,148.3,23.02,450.15,362.47,0.805,45991,1.01,5.8089,0.025,-0.51,23.698,"WMa,TruStrain™"
,92,115.912,152.7,23.02,458.35,366.94,0.801,46723,1.01,5.9011,0.025,-0.53,24.074,"WMa,TruStrain™"
,93,120.513,157.3,23.02,466.57,371.27,0.796,47449,1.01,5.993,0.025,-0.55,24.449,"WMa,TruStrain™"
,94,125.309,162.1,23.02,474.78,375.04,0.79,48148,1.01,6.0807,0.025,-0.58,24.807,"WMa,TruStrain™"
,95,130.309,167.1,23.02,482.03,379.23,0.787,48807,1.01,6.164,0.025,-0.6,25.147,"WMa,TruStrain™"
,,,,,,,,,,,,,,
Interval and data points:,3,10,,,,,,,,,,,,
Interval data:,Point No.,Time,Test Time,Temperature,Storage Modulus,Loss Modulus,Loss Factor,Complex Viscosity,Shear Strain,Shear Stress,Gap,Normal Force,Torque,Status
,,,,,,,,,,,,,,
,,[s],[s],[°C],[Pa],[Pa],[1],[mPa·s],[%],[Pa],[mm],[N],[µN·m],
,1,131.311,168.1,23.03,483.52,379.9,0.786,48933,1.01,6.1802,0.025,-0.6,25.213,"WMa,TruStrain™"
,2,132.311,169.1,23.03,483.05,379.72,0.786,48895,1.01,6.1752,0.025,-0.61,25.192,"WMa,TruStrain™"
,3,133.311,170.1,23.02,483.37,379.59,0.785,48909,1.01,6.1769,0.025,-0.61,25.199,"WMa,TruStrain™"
,4,134.311,171.1,23.02,483.36,380.02,0.786,48929,1.01,6.1795,0.025,-0.62,25.21,"WMa,TruStrain™"
,5,135.311,172.1,23.02,483.69,379.92,0.785,48944,1.01,6.1814,0.025,-0.62,25.217,"WMa,TruStrain™"
,6,136.311,173.1,23.02,483.75,380.48,0.787,48976,1,6.1852,0.025,-0.62,25.233,"WMa,TruStrain™"
,7,137.311,174.1,23.02,483.93,380.28,0.786,48977,1,6.1854,0.025,-0.63,25.234,"WMa,TruStrain™"
,8,138.311,175.1,23.02,483.45,379.82,0.786,48925,1.01,6.179,0.025,-0.63,25.208,"WMa,TruStrain™"
,9,139.311,176.1,23.02,483.81,380.09,0.786,48961,1.01,6.1837,0.025,-0.64,25.227,"WMa,TruStrain™"
,10,140.311,177.1,23.03,482.36,379.05,0.786,48818,1,6.1651,0.025,-0.64,25.151,"WMa,TruStrain™"
,,,,,,,,,,,,,,
Result:,Measurement 2,,,,,,,,,,,,,
,,,,,,,,,,,,,,
Interval and data points:,1,94,,,,,,,,,,,,
Interval data:,Point No.,Time,Test Time,Temperature,Storage Modulus,Loss Modulus,Loss Factor,Complex Viscosity,Shear Strain,Shear Stress,Gap,Normal Force,Torque,Status
,,,,,,,,,,,,,,
,,[s],[s],[°C],[Pa],[Pa],[1],[mPa·s],[%],[Pa],[mm],[N],[µN·m],
,1,0.5,189.9,23.03,,,,,10,24.017,0.025,-0.69,97.98,Dy_auto
,2,1.017,190.5,23.03,,,,,10,17.545,0.025,-0.7,71.577,Dy_auto
,3,1.55,191,23.03,,,,,10,14.959,0.025,-0.7,61.027,Dy_auto
,4,2.101,191.5,23.03,,,,,10,13.688,0.025,-0.7,55.843,Dy_auto
,5,2.67,192.1,23.03,,,,,10,12.849,0.025,-0.7,52.418,Dy_auto
,6,3.257,192.7,23.03,,,,,10,12.052,0.025,-0.7,49.167,Dy_auto
,7,3.864,193.3,23.03,,,,,10,11.309,0.025,-0.7,46.134,Dy_auto
,8,4.49,193.9,23.03,,,,,10,10.826,0.025,-0.7,44.164,Dy_auto
,9,5.137,194.6,23.03,,,,,10,10.691,0.025,-0.72,43.615,Dy_auto
,10,5.805,195.2,23.03,,,,,10,10.296,0.025,-0.72,42.003,Dy_auto
,11,6.495,195.9,23.03,,,,,10,10.048,0.025,-0.71,40.992,Dy_auto
,12,7.208,196.6,23.03,,,,,10,9.7745,0.025,-0.72,39.876,Dy_auto
,13,7.944,197.4,23.03,,,,,10,9.5299,0.025,-0.73,38.878,Dy_auto
,14,8.704,198.1,23.03,,,,,10,9.3094,0.025,-0.73,37.978,Dy_auto
,15,9.489,198.9,23.03,,,,,10,9.131,0.025,-0.73,37.25,Dy_auto
,16,10.299,199.7,23.03,,,,,10,9.1407,0.025,-0.73,37.29,Dy_auto
,17,11.137,200.6,23.03,,,,,10,8.9885,0.025,-0.73,36.669,Dy_auto
,18,12.001,201.4,23.03,,,,,10,8.7721,0.025,-0.74,35.786,Dy_auto
,19,12.894,202.3,23.03,,,,,10,8.697,0.025,-0.75,35.48,Dy_auto
,20,13.816,203.3,23.03,,,,,10,8.5615,0.025,-0.75,34.927,Dy_auto
,21,14.768,204.2,23.03,,,,,10,8.3577,0.025,-0.75,34.096,Dy_auto
,22,15.752,205.2,23.03,,,,,10,8.4858,0.025,-0.76,34.618,Dy_auto
,23,16.767,206.2,23.03,,,,,10,8.3515,0.025,-0.76,34.07,Dy_auto
,24,17.816,207.3,23.03,,,,,10,8.1474,0.025,-0.77,33.238,Dy_auto
,25,18.899,208.3,23.03,,,,,10,8.1302,0.025,-0.78,33.168,Dy_auto
,26,20.018,209.5,23.03,,,,,10,8.0176,0.025,-0.78,32.708,Dy_auto
,27,21.173,210.6,23.03,,,,,10,7.8095,0.025,-0.79,31.859,Dy_auto
,28,22.367,211.8,23.03,,,,,10,7.8205,0.025,-0.8,31.904,Dy_auto
,29,23.599,213,23.03,,,,,10,7.8359,0.025,-0.8,31.967,Dy_auto
,30,24.871,214.3,23.03,,,,,10,7.7478,0.025,-0.81,31.608,Dy_auto
,31,26.186,215.6,23.03,,,,,10,7.7216,0.025,-0.81,31.5,Dy_auto
,32,27.543,217,23.03,,,,,10,7.526,0.025,-0.82,30.703,Dy_auto
,33,28.944,218.4,23.03,,,,,10,7.5405,0.025,-0.83,30.762,Dy_auto
,34,30.392,219.8,23.03,,,,,10,7.4752,0.025,-0.84,30.496,Dy_auto
,35,31.887,221.3,23.03,,,,,10,7.431,0.025,-0.84,30.315,Dy_auto
,36,33.431,222.9,23.03,,,,,10,7.3462,0.025,-0.85,29.969,Dy_auto
,37,35.025,224.5,23.03,,,,,10,7.3443,0.025,-0.85,29.962,Dy_auto
,38,36.672,226.1,23.03,,,,,10,7.2486,0.024,-0.86,29.571,Dy_auto
,39,38.372,227.8,23.03,,,,,10,7.3074,0.024,-0.87,29.811,Dy_auto
,40,40.128,229.6,23.03,,,,,10,7.2351,0.024,-0.88,29.516,Dy_auto
,41,41.942,231.4,23.03,,,,,10,7.157,0.024,-0.89,29.197,Dy_auto
,42,43.815,233.3,23.03,,,,,10,7.1597,0.024,-0.9,29.208,Dy_auto
,43,45.749,235.2,23.03,,,,,10,7.1183,0.024,-0.9,29.039,Dy_auto
,44,47.747,237.2,23.03,,,,,10,7.0558,0.024,-0.91,28.785,Dy_auto
,45,49.81,239.2,23.03,,,,,10,6.9909,0.024,-0.92,28.52,Dy_auto
,46,51.941,241.4,23.03,,,,,10,7.0682,0.024,-0.93,28.835,Dy_auto
,47,54.141,243.6,23.03,,,,,10,7.0226,0.024,-0.94,28.649,Dy_auto
,48,56.413,245.8,23.03,,,,,10,7.0087,0.024,-0.94,28.592,Dy_auto
,49,58.76,248.2,23.03,,,,,10,6.9251,0.024,-0.95,28.251,Dy_auto
,50,61.184,250.6,23.03,,,,,10,6.8636,0.024,-0.96,28.001,Dy_auto
,51,63.687,253.1,23.03,,,,,10,6.8095,0.024,-0.97,27.78,Dy_auto
,52,66.271,255.7,23.03,,,,,10,6.7764,0.024,-0.98,27.645,Dy_auto
,53,68.941,258.4,23.03,,,,,10,6.7438,0.024,-0.99,27.512,Dy_auto
,54,71.698,261.1,23.03,,,,,10,6.748,0.024,-1.01,27.529,Dy_auto
,55,74.545,264,23.03,,,,,10,6.6969,0.024,-1.02,27.32,Dy_auto
,56,77.485,266.9,23.03,,,,,10,6.6831,0.024,-1.03,27.264,Dy_auto
,57,80.522,270,23.03,,,,,10,6.6805,0.024,-1.05,27.253,Dy_auto
,58,83.658,273.1,23.03,,,,,10,6.6396,0.024,-1.06,27.087,Dy_auto
,59,86.897,276.3,23.03,,,,,10,6.6474,0.024,-1.06,27.119,Dy_auto
,60,90.241,279.7,23.03,,,,,10,6.6001,0.024,-1.08,26.925,Dy_auto
,61,93.695,283.1,23.03,,,,,10,6.6206,0.024,-1.09,27.009,Dy_auto
,62,97.263,286.7,23.03,,,,,10,6.5696,0.024,-1.1,26.801,Dy_auto
,63,100.947,290.4,23.03,,,,,10,6.5277,0.024,-1.11,26.63,Dy_auto
,64,104.751,294.2,23.03,,,,,10,6.5222,0.024,-1.12,26.608,Dy_auto
,65,108.68,298.1,23.03,,,,,10,6.4214,0.024,-1.14,26.196,Dy_auto
,66,112.738,302.2,23.03,,,,,10,6.4438,0.024,-1.15,26.288,Dy_auto
,67,116.929,306.4,23.03,,,,,10,6.4368,0.024,-1.17,26.259,Dy_auto
,68,121.257,310.7,23.03,,,,,10,6.3363,0.024,-1.19,25.849,Dy_auto
,69,125.726,315.2,23.03,,,,,10,6.312,0.024,-1.2,25.75,Dy_auto
,70,130.342,319.8,23.03,,,,,10,6.3185,0.024,-1.22,25.777,Dy_auto
,71,135.109,324.5,23.03,,,,,10,6.3383,0.024,-1.24,25.858,Dy_auto
,72,140.032,329.5,23.03,,,,,10,6.3078,0.024,-1.25,25.733,Dy_auto
,73,145.116,334.6,23.03,,,,,10,6.2794,0.024,-1.27,25.617,Dy_auto
,74,150.367,339.8,23.03,,,,,10,6.2783,0.024,-1.29,25.612,Dy_auto
,75,155.789,345.2,23.03,,,,,10,6.2203,0.024,-1.3,25.376,Dy_auto
,76,161.389,350.8,23.03,,,,,10,6.1828,0.024,-1.32,25.223,Dy_auto
,77,167.173,356.6,23.03,,,,,10,6.1941,0.024,-1.34,25.269,Dy_auto
,78,173.145,362.6,23.03,,,,,10,6.1637,0.024,-1.36,25.145,Dy_auto
,79,179.313,368.7,23.03,,,,,10,6.0953,0.024,-1.38,24.866,Dy_auto
,80,185.684,375.1,23.03,,,,,10,6.1747,0.024,-1.4,25.19,Dy_auto
,81,192.262,381.7,23.03,,,,,10,6.1904,0.024,-1.42,25.254,Dy_auto
,82,199.056,388.5,23.03,,,,,10,6.1785,0.024,-1.44,25.205,Dy_auto
,83,206.073,395.5,23.03,,,,,10,6.0982,0.024,-1.46,24.878,Dy_auto
,84,213.319,402.8,23.03,,,,,10,5.9992,0.024,-1.49,24.474,Dy_auto
,85,220.802,410.2,23.03,,,,,10,6.0194,0.024,-1.52,24.556,Dy_auto
,86,228.53,418,23.03,,,,,10,6.0361,0.024,-1.55,24.625,Dy_auto
,87,236.512,425.9,23.03,,,,,10,5.9376,0.024,-1.57,24.223,Dy_auto
,88,244.754,434.2,23.03,,,,,10,5.9441,0.024,-1.61,24.249,Dy_auto
,89,253.266,442.7,23.03,,,,,10,5.9331,0.024,-1.63,24.204,Dy_auto
,90,262.058,451.5,23.03,,,,,10,5.9632,0.024,-1.65,24.327,Dy_auto
,91,271.136,460.6,23.03,,,,,10,5.9687,0.024,-1.67,24.349,Dy_auto
,92,280.512,469.9,23.03,,,,,10,5.8964,0.024,-1.7,24.055,Dy_auto
,93,290.195,479.6,23.03,,,,,10,5.9255,0.024,-1.72,24.174,Dy_auto
,94,300.195,489.6,23.02,,,,,10,5.8756,0.024,-1.74,23.97,Dy_auto
,,,,,,,,,,,,,,
Test:,2wt%_norha_xwt%_aldha_1.0_ad-to-cd_2.7adpep_0.3peg_r3,,,,,,,,,,,,,
,,,,,,,,,,,,,,
Result:,Measurement 1,,,,,,,,,,,,,
,,,,,,,,,,,,,,
Interval and data points:,1,1,,,,,,,,,,,,
Interval data:,Point No.,Time,Test Time,Temperature,Storage Modulus,Loss Modulus,Loss Factor,Complex Viscosity,Shear Strain,Shear Stress,Gap,Normal Force,Torque,Status
,,,,,,,,,,,,,,
,,[s],[s],[°C],[Pa],[Pa],[1],[mPa·s],[%],[Pa],[mm],[N],[µN·m],
,1,5,20.67,23.04,,,,,3.74E+04,84.63,0.025,-0.14,345.25,Dy_auto
,,,,,,,,,,,,,,
Interval and data points:,2,1,,,,,,,,,,,,
Interval data:,Point No.,Time,Test Time,Temperature,Storage Modulus,Loss Modulus,Loss Factor,Complex Viscosity,Shear Strain,Shear Stress,Gap,Normal Force,Torque,Status
,,,,,,,,,,,,,,
,,[s],[s],[°C],[Pa],[Pa],[1],[mPa·s],[%],[Pa],[mm],[N],[µN·m],
,1,10,25.67,23.04,,,,,5E+04,0.13263,0.025,-0.17,0.54106,Dy_auto
,,,,,,,,,,,,,,
Result:,UV Cure ,,,,,,,,,,,,,
,,,,,,,,,,,,,,
Interval and data points:,1,10,,,,,,,,,,,,
Interval data:,Point No.,Time,Test Time,Temperature,Storage Modulus,Loss Modulus,Loss Factor,Complex Viscosity,Shear Strain,Shear Stress,Gap,Normal Force,Torque,Status
,,,,,,,,,,,,,,
,,[s],[s],[°C],[Pa],[Pa],[1],[mPa·s],[%],[Pa],[mm],[N],[µN·m],
,1,1,38.25,23.05,2.856,25.412,8.9,2034.9,1,0.25562,0.025,-0.16,1.0428,"ME-,WMa,TruStrain™"
,2,2,39.25,23.05,4.7811,25.573,5.35,2070.3,1,0.26042,0.025,-0.16,1.0624,"WMa,TruStrain™"
,3,3,40.25,23.05,4.6069,25.84,5.61,2088.7,1,0.26251,0.025,-0.16,1.0709,"WMa,TruStrain™"
,4,4,41.25,23.05,4.4697,26.116,5.84,2108.5,1,0.2655,0.025,-0.16,1.0831,"WMa,TruStrain™"
,5,5,42.25,23.05,4.55,25.726,5.65,2079,1,0.26215,0.025,-0.15,1.0695,"WMa,TruStrain™"
,6,6,43.25,23.05,4.4716,25.894,5.79,2091.1,1,0.26388,0.025,-0.15,1.0765,"WMa,TruStrain™"
,7,7,44.25,23.05,4.4514,26.033,5.85,2101.7,1,0.26533,0.025,-0.15,1.0824,"WMa,TruStrain™"
,8,8,45.25,23.05,4.5689,26.139,5.72,2111.6,1,0.26662,0.025,-0.15,1.0877,"WMa,TruStrain™"
,9,9,46.25,23.05,4.5233,26.108,5.77,2108.6,1,0.26627,0.025,-0.14,1.0863,"WMa,TruStrain™"
,10,10,47.25,23.05,4.4972,26.325,5.85,2125.2,1.01,0.26843,0.025,-0.14,1.0951,"WMa,TruStrain™"
,,,,,,,,,,,,,,
Interval and data points:,2,95,,,,,,,,,,,,
Interval data:,Point No.,Time,Test Time,Temperature,Storage Modulus,Loss Modulus,Loss Factor,Complex Viscosity,Shear Strain,Shear Stress,Gap,Normal Force,Torque,Status
,,,,,,,,,,,,,,
,,[s],[s],[°C],[Pa],[Pa],[1],[mPa·s],[%],[Pa],[mm],[N],[µN·m],
,1,10.102,47.36,23.05,4.5246,26.282,5.81,2122.2,1.01,0.26803,0.025,-0.14,1.0935,"WMa,TruStrain™"
,2,10.207,47.46,23.05,4.6384,26.252,5.66,2121.4,1,0.2679,0.025,-0.12,1.0929,"WMa,TruStrain™"
,3,10.315,47.57,23.05,4.6422,26.276,5.66,2123.4,1,0.26815,0.025,-0.14,1.0939,"WMa,TruStrain™"
,4,10.429,47.68,23.05,4.7316,26.268,5.55,2124,1,0.26822,0.025,-0.13,1.0942,"WMa,TruStrain™"
,5,10.547,47.8,23.05,4.6474,26.373,5.67,2131,1.01,0.26914,0.025,-0.13,1.098,"WMa,TruStrain™"
,6,10.67,47.92,23.05,4.6057,26.512,5.76,2141.4,1.01,0.27048,0.025,-0.13,1.1034,"WMa,TruStrain™"
,7,10.798,48.05,23.05,4.6185,26.549,5.75,2144.4,1.01,0.27088,0.025,-0.14,1.1051,"WMa,TruStrain™"
,8,10.932,48.19,23.05,4.5786,26.615,5.81,2149.1,1.01,0.27148,0.025,-0.13,1.1075,"WMa,TruStrain™"
,9,11.072,48.33,23.05,4.648,26.639,5.73,2151.9,1.01,0.27181,0.025,-0.12,1.1089,"WMa,TruStrain™"
,10,11.217,48.47,23.05,4.7011,26.643,5.67,2153,1.01,0.27193,0.025,-0.13,1.1093,"WMa,TruStrain™"
,11,11.369,48.62,23.05,4.7373,26.757,5.65,2162.4,1.01,0.27311,0.025,-0.14,1.1141,"WMa,TruStrain™"
,12,11.527,48.78,23.05,4.8069,26.913,5.6,2175.6,1.01,0.27479,0.025,-0.13,1.121,"WMa,TruStrain™"
,13,11.692,48.95,23.05,4.864,26.918,5.53,2176.7,1.01,0.27493,0.025,-0.13,1.1216,"WMa,TruStrain™"
,14,11.863,49.12,23.05,4.7934,26.984,5.63,2180.9,1.01,0.27546,0.025,-0.13,1.1238,"WMa,TruStrain™"
,15,12.042,49.3,23.05,4.7644,27.057,5.68,2186.3,1.01,0.27611,0.025,-0.13,1.1264,"WMa,TruStrain™"
,16,12.229,49.48,23.05,4.7383,27.289,5.76,2204.1,1.01,0.27837,0.025,-0.12,1.1356,"WMa,TruStrain™"
,17,12.424,49.68,23.05,4.8462,27.457,5.67,2218.8,1.01,0.28022,0.025,-0.13,1.1432,"WMa,TruStrain™"
,18,12.627,49.88,23.05,5.1035,27.514,5.39,2226.8,1,0.28121,0.025,-0.13,1.1472,"WMa,TruStrain™"
,19,12.838,50.09,23.05,5.0579,27.549,5.45,2228.9,1,0.28148,0.025,-0.12,1.1483,"WMa,TruStrain™"
,20,13.059,50.31,23.05,4.9364,27.65,5.6,2235.1,1.01,0.28228,0.025,-0.12,1.1516,"WMa,TruStrain™"
,21,13.288,50.54,23.05,4.8739,27.734,5.69,2240.8,1.01,0.28301,0.025,-0.12,1.1546,"WMa,TruStrain™"
,22,13.528,50.78,23.05,4.8874,27.886,5.71,2253,1.01,0.28454,0.025,-0.12,1.1608,"WMa,TruStrain™"
,23,13.778,51.03,23.05,4.926,27.971,5.68,2260.1,1,0.28539,0.025,-0.12,1.1643,"WMa,TruStrain™"
,24,14.038,51.29,23.05,4.8374,27.989,5.79,2260.3,1,0.28542,0.025,-0.12,1.1644,"WMa,TruStrain™"
,25,14.31,51.56,23.05,4.9867,28.217,5.66,2280.2,1,0.28794,0.025,-0.12,1.1747,"WMa,TruStrain™"
,26,14.593,51.85,23.05,5.1438,28.346,5.51,2292.5,1,0.2895,0.025,-0.12,1.181,"WMa,TruStrain™"
,27,14.888,52.14,23.05,5.2553,28.371,5.4,2296.1,1,0.28998,0.025,-0.12,1.183,"WMa,TruStrain™"
,28,15.196,52.45,23.05,5.3197,28.758,5.41,2327.4,1.01,0.29398,0.025,-0.12,1.1993,"WMa,TruStrain™"
,29,15.516,52.77,23.05,5.3458,29.074,5.44,2352.4,1.01,0.2972,0.025,-0.12,1.2124,"WMa,TruStrain™"
,30,15.851,53.11,23.05,5.3221,29.32,5.51,2371.4,1.01,0.29957,0.025,-0.11,1.2221,"WMa,TruStrain™"
,31,16.199,53.45,23.05,5.5423,29.827,5.38,2414.2,1.01,0.30494,0.025,-0.12,1.244,"WMa,TruStrain™"
,32,16.562,53.82,23.05,5.904,30.252,5.12,2452.8,1,0.30973,0.025,-0.12,1.2636,"WMa,TruStrain™"
,33,16.941,54.19,23.05,6.2137,30.834,4.96,2503,1.01,0.31616,0.025,-0.12,1.2898,"WMa,TruStrain™"
,34,17.336,54.59,23.05,6.4502,31.649,4.91,2570.3,1.01,0.32472,0.025,-0.12,1.3247,"WMa,TruStrain™"
,35,17.748,55,23.05,6.7832,32.587,4.8,2648.8,1.01,0.33464,0.025,-0.11,1.3652,"WMa,TruStrain™"
,36,18.177,55.43,23.05,7.5472,33.849,4.48,2759.7,1.01,0.34859,0.025,-0.11,1.4221,"WMa,TruStrain™"
,37,18.624,55.88,23.05,8.4083,35.471,4.22,2900.9,1.01,0.3664,0.025,-0.12,1.4947,"WMa,TruStrain™"
,38,19.091,56.35,23.05,9.1423,37.139,4.06,3043.6,1.01,0.38451,0.025,-0.11,1.5686,"WMa,TruStrain™"
,39,19.577,56.83,23.05,10.194,39.184,3.84,3222,1.01,0.40699,0.025,-0.11,1.6603,"WMa,TruStrain™"
,40,20.084,57.34,23.05,11.504,41.516,3.61,3428.2,1.01,0.43297,0.025,-0.11,1.7663,"WMa,TruStrain™"
,41,20.612,57.87,23.05,13.106,44.049,3.36,3657.1,1,0.46178,0.025,-0.11,1.8839,"WMa,TruStrain™"
,42,21.163,58.42,23.05,14.894,47.209,3.17,3939.3,1.01,0.49753,0.025,-0.11,2.0297,"WMa,TruStrain™"
,43,21.737,58.99,23.05,17.179,50.503,2.94,4245.1,1,0.53599,0.025,-0.11,2.1866,"WMa,TruStrain™"
,44,22.336,59.59,23.05,19.642,54.167,2.76,4585.1,1,0.57894,0.025,-0.11,2.3618,"WMa,TruStrain™"
,45,22.96,60.21,23.05,22.5,58.186,2.59,4964.4,1,0.62672,0.025,-0.11,2.5567,"WMa,TruStrain™"
,46,23.611,60.87,23.04,25.639,62.591,2.44,5382.5,1,0.67964,0.025,-0.11,2.7726,"WMa,TruStrain™"
,47,24.289,61.54,23.05,29.358,67.589,2.3,5864,1,0.74025,0.025,-0.11,3.0199,"WMa,TruStrain™"
,48,24.996,62.25,23.05,33.382,72.636,2.18,6361.4,1,0.80318,0.025,-0.11,3.2766,"WMa,TruStrain™"
,49,25.733,62.99,23.05,37.799,78.22,2.07,6913.2,1.01,0.87317,0.025,-0.11,3.5621,"WMa,TruStrain™"
,50,26.502,63.76,23.05,42.926,83.963,1.96,7504.2,1,0.9477,0.025,-0.11,3.8662,"WMa,TruStrain™"
,51,27.303,64.56,23.04,48.135,90.355,1.88,8146.9,1.01,1.0291,0.025,-0.12,4.1985,"WMa,TruStrain™"
,52,28.138,65.39,23.05,53.967,96.78,1.79,8817.9,1.01,1.1137,0.025,-0.12,4.5435,"WMa,TruStrain™"
,53,29.009,66.26,23.04,60.378,103.55,1.71,9538.6,1,1.2044,0.025,-0.13,4.9134,"WMa,TruStrain™"
,54,29.916,67.17,23.04,67.222,110.59,1.65,10299,1.01,1.301,0.025,-0.13,5.3076,"WMa,TruStrain™"
,55,30.863,68.12,23.04,74.533,117.81,1.58,11093,1,1.4009,0.025,-0.13,5.7149,"WMa,TruStrain™"
,56,31.849,69.1,23.05,82.265,125.31,1.52,11929,1.01,1.507,0.025,-0.13,6.1478,"WMa,TruStrain™"
,57,32.877,70.13,23.05,90.597,133.09,1.47,12812,1.01,1.6184,0.025,-0.13,6.6025,"WMa,TruStrain™"
,58,33.949,71.2,23.04,99.2,140.81,1.42,13707,1.01,1.7312,0.025,-0.14,7.0625,"WMa,TruStrain™"
,59,35.067,72.32,23.05,108.4,148.9,1.37,14657,1.01,1.8514,0.025,-0.14,7.553,"WMa,TruStrain™"
,60,36.232,73.49,23.04,118.1,157.33,1.33,15655,1.01,1.9773,0.025,-0.14,8.0665,"WMa,TruStrain™"
,61,37.447,74.7,23.04,128.32,165.51,1.29,16666,1.01,2.1053,0.025,-0.15,8.5885,"WMa,TruStrain™"
,62,38.713,75.97,23.04,138.46,173.62,1.25,17672,1.01,2.2319,0.025,-0.16,9.1052,"WMa,TruStrain™"
,63,40.033,77.29,23.04,149.79,182.42,1.22,18783,1.01,2.3725,0.025,-0.16,9.6786,"WMa,TruStrain™"
,64,41.409,78.66,23.04,160.59,190.91,1.19,19852,1.01,2.5073,0.025,-0.16,10.229,"WMa,TruStrain™"
,65,42.844,80.1,23.04,172.16,199.49,1.16,20969,1.01,2.6484,0.025,-0.17,10.804,"WMa,TruStrain™"
,66,44.34,81.59,23.04,183.96,208.19,1.13,22108,1.01,2.7923,0.025,-0.17,11.391,"WMa,TruStrain™"
,67,45.899,83.15,23.04,196.23,216.78,1.1,23269,1,2.9386,0.025,-0.18,11.988,"WMa,TruStrain™"
,68,47.524,84.78,23.04,208.44,225.41,1.08,24431,1.01,3.0856,0.025,-0.19,12.588,"WMa,TruStrain™"
,69,49.219,86.47,23.04,221.23,233.94,1.06,25622,1.01,3.236,0.025,-0.2,13.201,"WMa,TruStrain™"
,70,50.985,88.24,23.04,234.1,242.68,1.04,26833,1.01,3.389,0.025,-0.21,13.826,"WMa,TruStrain™"
,71,52.827,90.08,23.04,247.05,251.02,1.02,28027,1,3.5395,0.025,-0.22,14.44,"WMa,TruStrain™"
,72,54.747,92,23.04,260.14,259.95,0.999,29265,1.01,3.6962,0.025,-0.22,15.079,"WMa,TruStrain™"
,73,56.748,94,23.04,273.11,267.98,0.981,30448,1,3.8453,0.025,-0.23,15.687,"WMa,TruStrain™"
,74,58.835,96.09,23.04,286.4,276.45,0.965,31676,1.01,4.0005,0.025,-0.24,16.32,"WMa,TruStrain™"
,75,61.01,98.26,23.04,299.77,284.65,0.95,32896,1.01,4.1548,0.025,-0.25,16.95,"WMa,TruStrain™"
,76,63.277,100.5,23.04,312.86,292.63,0.935,34090,1,4.3053,0.025,-0.26,17.564,"WMa,TruStrain™"
,77,65.641,102.9,23.04,326.39,300.68,0.921,35314,1.01,4.4599,0.025,-0.27,18.195,"WMa,TruStrain™"
,78,68.106,105.4,23.04,339.3,308.58,0.909,36497,1.01,4.6093,0.025,-0.28,18.804,"WMa,TruStrain™"
,79,70.675,107.9,23.04,352.32,316.31,0.898,37678,1.01,4.7586,0.025,-0.3,19.413,"WMa,TruStrain™"
,80,73.353,110.6,23.03,365.54,323.9,0.886,38865,1.01,4.9086,0.025,-0.32,20.025,"WMa,TruStrain™"
,81,76.145,113.4,23.03,378.07,331.19,0.876,39997,1.01,5.0516,0.025,-0.34,20.608,"WMa,TruStrain™"
,82,79.056,116.3,23.04,390.96,338.25,0.865,41139,1.01,5.1958,0.025,-0.36,21.197,"WMa,TruStrain™"
,83,82.09,119.3,23.03,403.2,345.26,0.856,42242,1.01,5.335,0.025,-0.38,21.764,"WMa,TruStrain™"
,84,85.254,122.5,23.03,415.48,351.91,0.847,43329,1.01,5.4722,0.025,-0.4,22.324,"WMa,TruStrain™"
,85,88.552,125.8,23.03,427,358.19,0.839,44352,1.01,5.6014,0.025,-0.4,22.851,"WMa,TruStrain™"
,86,91.99,129.2,23.03,439.34,365.16,0.831,45461,1.01,5.7418,0.025,-0.41,23.424,"WMa,TruStrain™"
,87,95.574,132.8,23.03,450.58,371.17,0.824,46455,1.01,5.8673,0.025,-0.43,23.936,"WMa,TruStrain™"
,88,99.31,136.6,23.03,461.43,376.98,0.817,47415,1.01,5.9885,0.025,-0.45,24.43,"WMa,TruStrain™"
,89,103.205,140.5,23.03,472.08,382.72,0.811,48362,1.01,6.1078,0.025,-0.46,24.917,"WMa,TruStrain™"
,90,107.266,144.5,23.03,482.36,388.08,0.805,49266,1.01,6.2222,0.025,-0.47,25.384,"WMa,TruStrain™"
,91,111.499,148.8,23.03,492.53,393.52,0.799,50169,1.01,6.3361,0.025,-0.48,25.848,"WMa,TruStrain™"
,92,115.912,153.2,23.03,502.16,398.43,0.793,51011,1.01,6.4424,0.025,-0.49,26.282,"WMa,TruStrain™"
,93,120.513,157.8,23.03,511.59,403.48,0.789,51849,1.01,6.5484,0.025,-0.51,26.714,"WMa,TruStrain™"
,94,125.309,162.6,23.03,520.46,407.79,0.784,52616,1.01,6.6454,0.025,-0.54,27.11,"WMa,TruStrain™"
,95,130.309,167.6,23.03,528.83,412.38,0.78,53365,1.01,6.74,0.025,-0.56,27.496,"WMa,TruStrain™"
,,,,,,,,,,,,,,
Interval and data points:,3,10,,,,,,,,,,,,
Interval data:,Point No.,Time,Test Time,Temperature,Storage Modulus,Loss Modulus,Loss Factor,Complex Viscosity,Shear Strain,Shear Stress,Gap,Normal Force,Torque,Status
,,,,,,,,,,,,,,
,,[s],[s],[°C],[Pa],[Pa],[1],[mPa·s],[%],[Pa],[mm],[N],[µN·m],
,1,131.311,168.6,23.02,530.44,412.99,0.779,53496,1.01,6.7564,0.025,-0.57,27.563,"WMa,TruStrain™"
,2,132.311,169.6,23.02,530.68,413.09,0.778,53516,1.01,6.7588,0.025,-0.58,27.573,"WMa,TruStrain™"
,3,133.311,170.6,23.03,530.95,413.12,0.778,53535,1.01,6.7611,0.025,-0.58,27.582,"WMa,TruStrain™"
,4,134.311,171.6,23.03,530.68,413.07,0.778,53516,1.01,6.7587,0.025,-0.59,27.573,"WMa,TruStrain™"
,5,135.311,172.6,23.02,530.63,413.2,0.779,53519,1.01,6.7591,0.025,-0.59,27.574,"WMa,TruStrain™"
,6,136.311,173.6,23.03,531.07,413.25,0.778,53549,1.01,6.7634,0.025,-0.6,27.592,"WMa,TruStrain™"
,7,137.311,174.6,23.02,531.33,413.69,0.779,53587,1.01,6.7677,0.025,-0.6,27.609,"WMa,TruStrain™"
,8,138.311,175.6,23.02,530.91,413.32,0.779,53542,1.01,6.7624,0.025,-0.61,27.587,"WMa,TruStrain™"
,9,139.311,176.6,23.03,531.21,413.46,0.778,53568,1.01,6.7656,0.025,-0.62,27.601,"WMa,TruStrain™"
,10,140.311,177.6,23.02,530.8,413.04,0.778,53521,1.01,6.7593,0.025,-0.62,27.575,"WMa,TruStrain™"
,,,,,,,,,,,,,,
Result:,Measurement 2,,,,,,,,,,,,,
,,,,,,,,,,,,,,
Interval and data points:,1,94,,,,,,,,,,,,
Interval data:,Point No.,Time,Test Time,Temperature,Storage Modulus,Loss Modulus,Loss Factor,Complex Viscosity,Shear Strain,Shear Stress,Gap,Normal Force,Torque,Status
,,,,,,,,,,,,,,
,,[s],[s],[°C],[Pa],[Pa],[1],[mPa·s],[%],[Pa],[mm],[N],[µN·m],
,1,0.5,189.2,23.02,,,,,10,24.541,0.025,-0.66,100.12,Dy_auto
,2,1.017,189.8,23.02,,,,,10,17.712,0.025,-0.66,72.258,Dy_auto
,3,1.55,190.3,23.02,,,,,10,15.131,0.025,-0.66,61.726,Dy_auto
,4,2.101,190.8,23.02,,,,,10,13.803,0.025,-0.66,56.311,Dy_auto
,5,2.67,191.4,23.02,,,,,10,12.86,0.025,-0.66,52.463,Dy_auto
,6,3.257,192,23.02,,,,,10,12.025,0.025,-0.67,49.058,Dy_auto
,7,3.864,192.6,23.02,,,,,10,11.614,0.025,-0.67,47.378,Dy_auto
,8,4.49,193.2,23.02,,,,,10,11.238,0.025,-0.67,45.846,Dy_auto
,9,5.137,193.9,23.02,,,,,10,10.814,0.025,-0.67,44.117,Dy_auto
,10,5.805,194.5,23.02,,,,,10,10.654,0.025,-0.67,43.462,Dy_auto
,11,6.495,195.2,23.02,,,,,10,10.28,0.025,-0.67,41.936,Dy_auto
,12,7.208,195.9,23.02,,,,,10,9.8069,0.025,-0.67,40.008,Dy_auto
,13,7.944,196.7,23.02,,,,,10,9.7881,0.025,-0.67,39.931,Dy_auto
,14,8.704,197.4,23.02,,,,,10,9.7097,0.025,-0.68,39.611,Dy_auto
,15,9.489,198.2,23.02,,,,,10,9.4634,0.025,-0.68,38.607,Dy_auto
,16,10.299,199,23.02,,,,,10,9.2938,0.025,-0.69,37.914,Dy_auto
,17,11.137,199.9,23.02,,,,,10,9.0658,0.025,-0.69,36.985,Dy_auto
,18,12.001,200.7,23.02,,,,,10,8.9088,0.025,-0.69,36.344,Dy_auto
,19,12.894,201.6,23.02,,,,,10,8.8427,0.025,-0.7,36.074,Dy_auto
,20,13.816,202.6,23.02,,,,,10,8.651,0.025,-0.7,35.292,Dy_auto
,21,14.768,203.5,23.02,,,,,10,8.6658,0.025,-0.71,35.352,Dy_auto
,22,15.752,204.5,23.02,,,,,10,8.4718,0.025,-0.72,34.561,Dy_auto
,23,16.767,205.5,23.02,,,,,10,8.4727,0.025,-0.72,34.565,Dy_auto
,24,17.816,206.6,23.02,,,,,10,8.251,0.025,-0.73,33.66,Dy_auto
,25,18.899,207.6,23.02,,,,,10,8.2868,0.025,-0.73,33.806,Dy_auto
,26,20.018,208.8,23.02,,,,,10,8.1263,0.025,-0.74,33.152,Dy_auto
,27,21.173,209.9,23.02,,,,,10,8.1163,0.025,-0.74,33.111,Dy_auto
,28,22.367,211.1,23.02,,,,,10,8.0041,0.025,-0.75,32.653,Dy_auto
,29,23.599,212.3,23.02,,,,,10,7.9587,0.025,-0.76,32.468,Dy_auto
,30,24.871,213.6,23.02,,,,,10,7.9332,0.025,-0.76,32.364,Dy_auto
,31,26.186,214.9,23.02,,,,,10,7.7983,0.025,-0.77,31.814,Dy_auto
,32,27.543,216.3,23.02,,,,,10,7.7937,0.025,-0.78,31.795,Dy_auto
,33,28.944,217.7,23.02,,,,,10,7.7641,0.025,-0.79,31.674,Dy_auto
,34,30.392,219.1,23.02,,,,,10,7.715,0.025,-0.8,31.474,Dy_auto
,35,31.887,220.6,23.02,,,,,10,7.6596,0.025,-0.81,31.248,Dy_auto
,36,33.431,222.2,23.02,,,,,10,7.5871,0.025,-0.82,30.952,Dy_auto
,37,35.025,223.8,23.02,,,,,10,7.5247,0.025,-0.83,30.697,Dy_auto
,38,36.672,225.4,23.02,,,,,10,7.5517,0.025,-0.84,30.807,Dy_auto
,39,38.372,227.1,23.02,,,,,10,7.3755,0.025,-0.85,30.089,Dy_auto
,40,40.128,228.9,23.02,,,,,10,7.3853,0.025,-0.85,30.129,Dy_auto
,41,41.942,230.7,23.02,,,,,10,7.4142,0.025,-0.86,30.247,Dy_auto
,42,43.815,232.6,23.02,,,,,10,7.3519,0.025,-0.85,29.993,Dy_auto
,43,45.749,234.5,23.02,,,,,10,7.345,0.025,-0.85,29.964,Dy_auto
,44,47.747,236.5,23.02,,,,,10,7.2297,0.024,-0.86,29.494,Dy_auto
,45,49.81,238.5,23.02,,,,,10,7.237,0.024,-0.87,29.524,Dy_auto
,46,51.941,240.7,23.02,,,,,10,7.1275,0.024,-0.87,29.077,Dy_auto
,47,54.141,242.9,23.02,,,,,10,7.2075,0.024,-0.87,29.403,Dy_auto
,48,56.413,245.1,23.02,,,,,10,7.0737,0.024,-0.88,28.857,Dy_auto
,49,58.76,247.5,23.02,,,,,10,7.0447,0.024,-0.89,28.739,Dy_auto
,50,61.184,249.9,23.02,,,,,10,7.135,0.024,-0.9,29.108,Dy_auto
,51,63.687,252.4,23.02,,,,,10,6.981,0.024,-0.91,28.479,Dy_auto
,52,66.271,255,23.01,,,,,10,6.9996,0.024,-0.92,28.555,Dy_auto
,53,68.941,257.7,23.02,,,,,10,6.9782,0.024,-0.93,28.468,Dy_auto
,54,71.698,260.4,23.02,,,,,10,6.936,0.024,-0.95,28.296,Dy_auto
,55,74.545,263.3,23.02,,,,,10,6.7796,0.024,-0.96,27.658,Dy_auto
,56,77.485,266.2,23.02,,,,,10,6.8775,0.024,-0.97,28.057,Dy_auto
,57,80.522,269.3,23.02,,,,,10,6.8089,0.024,-0.98,27.777,Dy_auto
,58,83.658,272.4,23.01,,,,,10,6.809,0.024,-0.99,27.778,Dy_auto
,59,86.897,275.6,23.02,,,,,10,6.7943,0.024,-1,27.718,Dy_auto
,60,90.241,279,23.01,,,,,10,6.8017,0.024,-1.01,27.748,Dy_auto
,61,93.695,282.4,23.01,,,,,10,6.7642,0.024,-1.01,27.595,Dy_auto
,62,97.263,286,23.02,,,,,10,6.7525,0.024,-1.03,27.547,Dy_auto
,63,100.947,289.7,23.01,,,,,10,6.6945,0.024,-1.04,27.311,Dy_auto
,64,104.751,293.5,23.01,,,,,10,6.6374,0.024,-1.05,27.078,Dy_auto
,65,108.68,297.4,23.01,,,,,10,6.5851,0.024,-1.06,26.864,Dy_auto
,66,112.738,301.5,23.01,,,,,10,6.5915,0.024,-1.06,26.89,Dy_auto
,67,116.929,305.7,23.01,,,,,10,6.5957,0.024,-1.08,26.907,Dy_auto
,68,121.257,310,23.01,,,,,10,6.5933,0.024,-1.09,26.898,Dy_auto
,69,125.726,314.5,23.01,,,,,10,6.5406,0.024,-1.11,26.683,Dy_auto
,70,130.342,319.1,23.01,,,,,10,6.5476,0.024,-1.13,26.711,Dy_auto
,71,135.109,323.8,23.01,,,,,10,6.5795,0.024,-1.14,26.841,Dy_auto
,72,140.032,328.8,23.01,,,,,10,6.5027,0.024,-1.16,26.528,Dy_auto
,73,145.116,333.9,23.01,,,,,10,6.4805,0.024,-1.17,26.438,Dy_auto
,74,150.367,339.1,23.01,,,,,10,6.4499,0.024,-1.19,26.313,Dy_auto
,75,155.789,344.5,23.01,,,,,10,6.4243,0.024,-1.2,26.208,Dy_auto
,76,161.389,350.1,23.01,,,,,10,6.4981,0.024,-1.22,26.509,Dy_auto
,77,167.173,355.9,23.01,,,,,10,6.4383,0.024,-1.23,26.266,Dy_auto
,78,173.145,361.9,23,,,,,10,6.4152,0.024,-1.24,26.171,Dy_auto
,79,179.313,368,23,,,,,10,6.4075,0.024,-1.26,26.14,Dy_auto
,80,185.684,374.4,23,,,,,10,6.399,0.024,-1.28,26.105,Dy_auto
,81,192.262,381,23,,,,,10,6.33,0.024,-1.3,25.824,Dy_auto
,82,199.056,387.8,23,,,,,10,6.2477,0.024,-1.32,25.488,Dy_auto
,83,206.073,394.8,23,,,,,10,6.2972,0.024,-1.35,25.69,Dy_auto
,84,213.319,402.1,23,,,,,10,6.2882,0.024,-1.38,25.653,Dy_auto
,85,220.802,409.5,23,,,,,10,6.2798,0.024,-1.4,25.619,Dy_auto
,86,228.53,417.3,23,,,,,10,6.2571,0.024,-1.42,25.526,Dy_auto
,87,236.512,425.2,23,,,,,10,6.263,0.024,-1.44,25.55,Dy_auto
,88,244.754,433.5,22.99,,,,,10,6.2637,0.024,-1.44,25.553,Dy_auto
,89,253.266,442,22.99,,,,,10,6.1393,0.024,-1.47,25.046,Dy_auto
,90,262.058,450.8,22.99,,,,,10,6.1846,0.024,-1.49,25.23,Dy_auto
,91,271.136,459.9,22.99,,,,,10,6.1613,0.024,-1.5,25.135,Dy_auto
,92,280.512,469.2,22.99,,,,,10,6.1935,0.024,-1.52,25.267,Dy_auto
,93,290.195,478.9,22.99,,,,,10,6.1333,0.024,-1.54,25.021,Dy_auto
,94,300.195,488.9,22.98,,,,,10,6.1136,0.024,-1.55,24.941,Dy_auto
,,,,,,,,,,,,,,
Test:,2wt%_norha_xwt%_aldha_1.0_ad-to-cd_1.8adpep_0.2peg_r1,,,,,,,,,,,,,
,,,,,,,,,,,,,,
Result:,Measurement 1,,,,,,,,,,,,,
,,,,,,,,,,,,,,
Interval and data points:,1,1,,,,,,,,,,,,
Interval data:,Point No.,Time,Test Time,Temperature,Storage Modulus,Loss Modulus,Loss Factor,Complex Viscosity,Shear Strain,Shear Stress,Gap,Normal Force,Torque,Status
,,,,,,,,,,,,,,
,,[s],[s],[°C],[Pa],[Pa],[1],[mPa·s],[%],[Pa],[mm],[N],[µN·m],
,1,5,20.08,22.99,,,,,3.74E+04,65.643,0.025,-0.14,267.79,Dy_auto
,,,,,,,,,,,,,,
Interval and data points:,2,1,,,,,,,,,,,,
Interval data:,Point No.,Time,Test Time,Temperature,Storage Modulus,Loss Modulus,Loss Factor,Complex Viscosity,Shear Strain,Shear Stress,Gap,Normal Force,Torque,Status
,,,,,,,,,,,,,,
,,[s],[s],[°C],[Pa],[Pa],[1],[mPa·s],[%],[Pa],[mm],[N],[µN·m],
,1,10,25.08,22.99,,,,,5E+04,0.043863,0.025,-0.12,0.17894,Dy_auto
,,,,,,,,,,,,,,
Result:,UV Cure ,,,,,,,,,,,,,
,,,,,,,,,,,,,,
Interval and data points:,1,10,,,,,,,,,,,,
Interval data:,Point No.,Time,Test Time,Temperature,Storage Modulus,Loss Modulus,Loss Factor,Complex Viscosity,Shear Strain,Shear Stress,Gap,Normal Force,Torque,Status
,,,,,,,,,,,,,,
,,[s],[s],[°C],[Pa],[Pa],[1],[mPa·s],[%],[Pa],[mm],[N],[µN·m],
,1,1,40.32,22.99,5.4893,16.934,3.08,1416.6,0.999,0.17788,0.025,-0.05,0.72568,"ME-,WMa,TruStrain™"
,2,2,41.32,22.99,7.3547,16.731,2.27,1454.4,1,0.18287,0.025,-0.05,0.74604,"WMa,TruStrain™"
,3,3,42.32,22.99,7.5465,16.732,2.22,1460.7,1,0.18357,0.025,-0.05,0.74888,"WMa,TruStrain™"
,4,4,43.32,22.99,7.6746,16.925,2.21,1478.9,1,0.1862,0.025,-0.05,0.75963,"WMa,TruStrain™"
,5,5,44.32,22.99,7.8165,16.596,2.12,1459.8,1,0.18408,0.025,-0.05,0.75095,"WMa,TruStrain™"
,6,6,45.32,22.99,7.8091,16.743,2.14,1470.2,1,0.18553,0.025,-0.05,0.75686,"WMa,TruStrain™"
,7,7,46.32,22.99,7.8093,16.904,2.16,1481.8,1,0.18706,0.025,-0.05,0.76311,"WMa,TruStrain™"
,8,8,47.32,22.99,7.6265,16.969,2.23,1480.5,1,0.18694,0.025,-0.05,0.76265,"WMa,TruStrain™"
,9,9,48.32,22.99,7.8269,16.86,2.15,1479.2,1,0.18678,0.025,-0.05,0.76199,"WMa,TruStrain™"
,10,10,49.32,22.99,7.6519,16.861,2.2,1473.4,1.01,0.1861,0.025,-0.05,0.75919,"WMa,TruStrain™"
,,,,,,,,,,,,,,
Interval and data points:,2,95,,,,,,,,,,,,
Interval data:,Point No.,Time,Test Time,Temperature,Storage Modulus,Loss Modulus,Loss Factor,Complex Viscosity,Shear Strain,Shear Stress,Gap,Normal Force,Torque,Status
,,,,,,,,,,,,,,
,,[s],[s],[°C],[Pa],[Pa],[1],[mPa·s],[%],[Pa],[mm],[N],[µN·m],
,1,10.102,49.43,22.99,7.7546,16.888,2.18,1478.8,1,0.18676,0.025,-0.03,0.7619,"WMa,TruStrain™"
,2,10.207,49.53,22.99,7.7437,16.923,2.19,1481,1.01,0.18704,0.025,-0.05,0.76305,"WMa,TruStrain™"
,3,10.315,49.64,22.99,7.7583,16.84,2.17,1475.5,1.01,0.18634,0.025,-0.04,0.76017,"WMa,TruStrain™"
,4,10.429,49.75,22.99,7.7141,16.907,2.19,1478.9,1.01,0.18679,0.025,-0.05,0.76201,"WMa,TruStrain™"
,5,10.547,49.87,22.99,7.7155,16.975,2.2,1483.8,1.01,0.18741,0.025,-0.05,0.76454,"WMa,TruStrain™"
,6,10.67,49.99,22.99,7.6389,16.966,2.22,1480.7,1.01,0.18704,0.025,-0.05,0.76303,"WMa,TruStrain™"
,7,10.798,50.12,22.99,7.6524,17.055,2.23,1487.5,1.01,0.18791,0.025,-0.05,0.76659,"WMa,TruStrain™"
,8,10.932,50.26,22.99,7.731,17.182,2.22,1499.3,1.01,0.18939,0.025,-0.04,0.77264,"WMa,TruStrain™"
,9,11.072,50.4,22.99,7.7687,17.075,2.2,1492.8,1.01,0.18855,0.025,-0.05,0.76921,"WMa,TruStrain™"
,10,11.217,50.54,22.99,7.721,17.115,2.22,1494.2,1.01,0.18872,0.025,-0.05,0.76989,"WMa,TruStrain™"
,11,11.369,50.69,22.99,7.5647,17.222,2.28,1496.9,1.01,0.18908,0.025,-0.05,0.77136,"WMa,TruStrain™"
,12,11.527,50.85,22.99,7.7316,17.292,2.24,1507.4,1,0.19035,0.025,-0.05,0.77654,"WMa,TruStrain™"
,13,11.692,51.02,22.99,7.7373,17.17,2.22,1498.6,1,0.18924,0.025,-0.03,0.77201,"WMa,TruStrain™"
,14,11.863,51.19,22.99,7.8145,17.058,2.18,1493.1,1,0.18853,0.025,-0.05,0.7691,"WMa,TruStrain™"
,15,12.042,51.37,22.99,7.6994,16.987,2.21,1484.1,1,0.18743,0.025,-0.04,0.76462,"WMa,TruStrain™"
,16,12.229,51.55,22.99,7.7192,17.161,2.22,1497.4,1.01,0.18911,0.025,-0.03,0.77149,"WMa,TruStrain™"
,17,12.424,51.75,22.99,8.1072,17.137,2.11,1508.6,1,0.19045,0.025,-0.03,0.77696,"WMa,TruStrain™"
,18,12.627,51.95,22.99,8.1669,17.146,2.1,1511.3,1,0.19083,0.025,-0.01,0.77849,"WMa,TruStrain™"
,19,12.838,52.16,22.99,9.0623,16.412,1.81,1491.9,1,0.18816,0.025,-0.06,0.7676,"WMa,TruStrain™"
,20,13.059,52.38,22.99,9.068,17.276,1.91,1552.7,1.01,0.19611,0.025,-0.07,0.80003,"WMa,TruStrain™"
,21,13.288,52.61,22.99,8.6238,18.987,2.2,1659.5,1.01,0.20986,0.025,-0.04,0.85614,"WMa,TruStrain™"
,22,13.528,52.85,22.99,7.295,18.395,2.52,1574.7,1.01,0.19937,0.025,-0.06,0.81332,"WMa,TruStrain™"
,23,13.778,53.1,22.99,7.1207,17.195,2.41,1481,1.01,0.18713,0.025,-0.01,0.76339,"WMa,TruStrain™"
,24,14.038,53.36,22.99,7.1076,17.234,2.42,1483.5,1,0.18711,0.025,-0.06,0.76331,"WMa,TruStrain™"
,25,14.31,53.63,22.99,5.7467,19.139,3.33,1590.2,1.01,0.20102,0.025,-0.04,0.82009,"WMa,TruStrain™"
,26,14.593,53.92,22.99,5.0896,18.675,3.67,1540.3,1.01,0.19488,0.025,-0.05,0.79504,"WMa,TruStrain™"
,27,14.888,54.21,22.99,8.4331,17.098,2.03,1517.1,1,0.19091,0.025,-0.07,0.77883,"WMa,TruStrain™"
,28,15.196,54.52,22.99,8.1938,18.896,2.31,1639,1,0.2067,0.025,-0.04,0.84326,"WMa,TruStrain™"
,29,15.516,54.84,22.99,9.0046,18.94,2.1,1668.8,1,0.21054,0.025,-0.04,0.8589,"WMa,TruStrain™"
,30,15.851,55.18,22.99,8.2403,18.493,2.24,1611.1,1.01,0.20373,0.025,-0.05,0.83113,"WMa,TruStrain™"
,31,16.199,55.52,22.99,7.2463,20.648,2.85,1741.3,1.01,0.22053,0.025,-0.06,0.89966,"WMa,TruStrain™"
,32,16.562,55.89,22.99,8.7726,20.758,2.37,1793.3,1,0.22606,0.025,-0.04,0.92221,"WMa,TruStrain™"
,33,16.941,56.26,22.99,8.739,21.303,2.44,1832.3,1,0.2312,0.025,-0.04,0.94319,"WMa,TruStrain™"
,34,17.336,56.66,22.99,9.3962,22.708,2.42,1955.6,1.01,0.2471,0.025,-0.05,1.0081,"WMa,TruStrain™"
,35,17.748,57.07,22.99,10.633,23.032,2.17,2018.7,1,0.25493,0.025,-0.05,1.04,"WMa,TruStrain™"
,36,18.177,57.5,22.99,10.272,25.412,2.47,2181.2,1.01,0.27632,0.025,-0.04,1.1273,"WMa,TruStrain™"
,37,18.624,57.95,22.99,11.602,26.622,2.29,2310.9,1.01,0.2921,0.025,-0.04,1.1916,"WMa,TruStrain™"
,38,19.091,58.42,22.99,12.933,26.655,2.06,2357.6,1,0.29738,0.025,-0.05,1.2132,"WMa,TruStrain™"
,39,19.577,58.9,22.99,14.262,32.968,2.31,2858.5,1.01,0.36182,0.025,-0.04,1.4761,"WMa,TruStrain™"
,40,20.084,59.41,22.99,16.136,34.945,2.17,3063,1,0.38649,0.025,-0.04,1.5767,"WMa,TruStrain™"
,41,20.612,59.94,22.99,18.041,38.835,2.15,3407.6,1.01,0.43063,0.025,-0.04,1.7568,"WMa,TruStrain™"
,42,21.163,60.49,22.99,20.831,43.534,2.09,3840.5,1,0.48474,0.025,-0.04,1.9775,"WMa,TruStrain™"
,43,21.737,61.06,22.99,24.256,48.042,1.98,4282.7,1,0.54056,0.025,-0.04,2.2053,"WMa,TruStrain™"
,44,22.336,61.66,22.99,27.902,53.007,1.9,4766.9,1,0.60179,0.025,-0.04,2.455,"WMa,TruStrain™"
,45,22.96,62.28,22.99,31.859,58.833,1.85,5324.1,1,0.67212,0.025,-0.04,2.742,"WMa,TruStrain™"
,46,23.611,62.94,22.99,36.92,64.846,1.76,5938,1,0.74941,0.025,-0.04,3.0573,"WMa,TruStrain™"
,47,24.289,63.61,22.99,42.594,71.992,1.69,6656.5,1,0.83999,0.025,-0.04,3.4268,"WMa,TruStrain™"
,48,24.996,64.32,22.99,48.866,78.698,1.61,7371.7,1,0.93051,0.025,-0.04,3.7961,"WMa,TruStrain™"
,49,25.733,65.06,22.99,55.777,86.522,1.55,8191.9,1.01,1.0346,0.025,-0.04,4.2208,"WMa,TruStrain™"
,50,26.502,65.83,22.99,63.549,94.618,1.49,9070.1,1.01,1.1458,0.025,-0.04,4.6744,"WMa,TruStrain™"
,51,27.303,66.63,22.99,72.099,103.11,1.43,10012,1,1.2644,0.025,-0.04,5.1583,"WMa,TruStrain™"
,52,28.138,67.46,22.99,81.477,112.13,1.38,11030,1.01,1.3934,0.025,-0.04,5.6845,"WMa,TruStrain™"
,53,29.009,68.33,22.99,92.051,121.51,1.32,12131,1,1.5317,0.025,-0.04,6.2485,"WMa,TruStrain™"
,54,29.916,69.24,22.99,102.94,131.06,1.27,13262,1.01,1.6754,0.025,-0.05,6.8348,"WMa,TruStrain™"
,55,30.863,70.19,22.99,114.8,141.08,1.23,14474,1.01,1.8284,0.025,-0.05,7.4591,"WMa,TruStrain™"
,56,31.849,71.17,22.99,127.83,151.14,1.18,15752,1.01,1.9898,0.025,-0.05,8.1173,"WMa,TruStrain™"
,57,32.877,72.2,22.99,141.32,161.64,1.14,17086,1.01,2.1585,0.025,-0.05,8.8057,"WMa,TruStrain™"
,58,33.949,73.27,22.99,155.7,172.17,1.11,18473,1.01,2.3334,0.025,-0.06,9.5193,"WMa,TruStrain™"
,59,35.067,74.39,22.98,170.91,182.59,1.07,19903,1.01,2.5137,0.025,-0.05,10.255,"WMa,TruStrain™"
,60,36.232,75.56,22.98,186.93,193.63,1.04,21418,1.01,2.705,0.025,-0.05,11.035,"WMa,TruStrain™"
,61,37.447,76.77,22.99,203.7,204.41,1,22964,1.01,2.9007,0.025,-0.04,11.834,"WMa,TruStrain™"
,62,38.713,78.04,22.98,220.81,215.25,0.975,24539,1.01,3.0992,0.025,-0.04,12.643,"WMa,TruStrain™"
,63,40.033,79.36,22.98,238.73,226.25,0.948,26173,1.01,3.3059,0.025,-0.05,13.486,"WMa,TruStrain™"
,64,41.409,80.73,22.99,256.85,236.97,0.923,27810,1.01,3.5123,0.025,-0.05,14.329,"WMa,TruStrain™"
,65,42.844,82.17,22.98,275.59,247.73,0.899,29489,1,3.7242,0.025,-0.06,15.193,"WMa,TruStrain™"
,66,44.34,83.66,22.98,294.87,258.6,0.877,31211,1.01,3.9418,0.025,-0.06,16.081,"WMa,TruStrain™"
,67,45.899,85.22,22.98,314.92,269.01,0.854,32959,1.01,4.1625,0.025,-0.07,16.981,"WMa,TruStrain™"
,68,47.524,86.85,22.98,334.55,279.51,0.835,34691,1.01,4.3813,0.025,-0.07,17.874,"WMa,TruStrain™"
,69,49.219,88.54,22.98,354.87,289.78,0.817,36459,1.01,4.6045,0.025,-0.08,18.784,"WMa,TruStrain™"
,70,50.985,90.31,22.98,375.3,300.72,0.801,38270,1.01,4.8336,0.025,-0.08,19.719,"WMa,TruStrain™"
,71,52.827,92.15,22.98,396.18,310.41,0.784,40051,1.01,5.0585,0.025,-0.08,20.637,"WMa,TruStrain™"
,72,54.747,94.07,22.98,416.75,320.1,0.768,41818,1,5.2812,0.025,-0.08,21.545,"WMa,TruStrain™"
,73,56.748,96.07,22.98,437.79,329.95,0.754,43624,1.01,5.5096,0.025,-0.08,22.477,"WMa,TruStrain™"
,74,58.835,98.16,22.98,458.37,339.14,0.74,45374,1,5.7303,0.025,-0.07,23.377,"WMa,TruStrain™"
,75,61.01,100.3,22.98,479.26,348.77,0.728,47168,1.01,5.957,0.025,-0.07,24.302,"WMa,TruStrain™"
,76,63.277,102.6,22.98,499.73,357.82,0.716,48911,1.01,6.1773,0.025,-0.08,25.201,"WMa,TruStrain™"
,77,65.641,105,22.98,520.33,367.08,0.705,50674,1.01,6.4002,0.025,-0.08,26.11,"WMa,TruStrain™"
,78,68.106,107.4,22.98,540.47,375.36,0.695,52364,1.01,6.6134,0.025,-0.08,26.98,"WMa,TruStrain™"
,79,70.675,110,22.98,560.48,384.14,0.685,54072,1.01,6.829,0.025,-0.08,27.859,"WMa,TruStrain™"
,80,73.353,112.7,22.97,580.64,392.34,0.676,55765,1.01,7.0431,0.025,-0.08,28.733,"WMa,TruStrain™"
,81,76.145,115.5,22.98,600.14,400.67,0.668,57423,1.01,7.2524,0.025,-0.07,29.587,"WMa,TruStrain™"
,82,79.056,118.4,22.97,619.13,408.17,0.659,59012,1.01,7.4531,0.025,-0.07,30.405,"WMa,TruStrain™"
