Repository: Caliari-Lab/2025_Gentry_Norbornene_Homopolymerization

# 2025_Gentry_Norbornene_Homopolymerization
Raw images hosted on BioImage Archive accession # S-BIAD1878<br/>
https://www.ebi.ac.uk/biostudies/bioimages/studies/S-BIAD1878

File: 2wt%_norha_xwt%_aldha_1_0_ad-to-cd_3_0adpep_0_0peg_r1.csv (part 7 of 9)
Interval and data points:,1,10,,,,,,,,,,,,
Interval data:,Point No.,Time,Test Time,Temperature,Storage Modulus,Loss Modulus,Loss Factor,Complex Viscosity,Shear Strain,Shear Stress,Gap,Normal Force,Torque,Status
,,,,,,,,,,,,,,
,,[s],[s],[°C],[Pa],[Pa],[1],[mPa·s],[%],[Pa],[mm],[N],[µN·m],
,83,82.09,121.4,22.97,637.92,415.84,0.652,60597,1.01,7.6534,0.025,-0.07,31.222,"WMa,TruStrain™"
,84,85.254,124.6,22.97,655.77,422.85,0.645,62093,1.01,7.8421,0.025,-0.08,31.992,"WMa,TruStrain™"
,85,88.552,127.9,22.97,673.81,430.1,0.638,63613,1.01,8.0341,0.025,-0.09,32.776,"WMa,TruStrain™"
,86,91.99,131.3,22.97,691.45,437.05,0.632,65094,1.01,8.2212,0.025,-0.09,33.539,"WMa,TruStrain™"
,87,95.574,134.9,22.97,708.52,443.67,0.626,66524,1.01,8.4016,0.025,-0.09,34.275,"WMa,TruStrain™"
,88,99.31,138.6,22.97,724.92,450.15,0.621,67904,1.01,8.5764,0.025,-0.1,34.988,"WMa,TruStrain™"
,89,103.205,142.5,22.97,741.08,456.02,0.615,69244,1.01,8.7452,0.025,-0.11,35.677,"WMa,TruStrain™"
,90,107.266,146.6,22.97,756.46,462.41,0.611,70553,1.01,8.9107,0.025,-0.11,36.352,"WMa,TruStrain™"
,91,111.499,150.8,22.97,771.66,467.49,0.606,71797,1.01,9.0675,0.025,-0.11,36.991,"WMa,TruStrain™"
,92,115.912,155.2,22.97,785.99,473.17,0.602,73007,1.01,9.2205,0.025,-0.12,37.616,"WMa,TruStrain™"
,93,120.513,159.8,22.96,800.52,478.66,0.598,74223,1.01,9.3742,0.025,-0.12,38.242,"WMa,TruStrain™"
,94,125.309,164.6,22.97,813.08,482.89,0.594,75254,1.01,9.5041,0.025,-0.12,38.772,"WMa,TruStrain™"
,95,130.309,169.6,22.96,826.3,488.67,0.591,76393,1.01,9.6484,0.025,-0.12,39.361,"WMa,TruStrain™"
,,,,,,,,,,,,,,
Interval and data points:,3,10,,,,,,,,,,,,
Interval data:,Point No.,Time,Test Time,Temperature,Storage Modulus,Loss Modulus,Loss Factor,Complex Viscosity,Shear Strain,Shear Stress,Gap,Normal Force,Torque,Status
,,,,,,,,,,,,,,
,,[s],[s],[°C],[Pa],[Pa],[1],[mPa·s],[%],[Pa],[mm],[N],[µN·m],
,1,131.311,170.6,22.97,827.57,488.51,0.59,76473,1.01,9.6583,0.025,-0.12,39.401,"WMa,TruStrain™"
,2,132.311,171.6,22.97,828.5,488.94,0.59,76555,1.01,9.6687,0.025,-0.12,39.444,"WMa,TruStrain™"
,3,133.311,172.6,22.96,828.3,489.25,0.591,76554,1.01,9.6685,0.025,-0.13,39.443,"WMa,TruStrain™"
,4,134.311,173.6,22.96,828.69,489.33,0.59,76584,1.01,9.6723,0.025,-0.13,39.459,"WMa,TruStrain™"
,5,135.311,174.6,22.97,827.77,489.11,0.591,76512,1,9.6622,0.025,-0.13,39.418,"WMa,TruStrain™"
,6,136.311,175.6,22.96,827.67,488.63,0.59,76485,1,9.6592,0.025,-0.13,39.405,"WMa,TruStrain™"
,7,137.311,176.6,22.96,828.59,488.87,0.59,76558,1.01,9.669,0.025,-0.13,39.445,"WMa,TruStrain™"
,8,138.311,177.6,22.96,828.45,489.65,0.591,76580,1.01,9.6724,0.025,-0.13,39.459,"WMa,TruStrain™"
,9,139.311,178.6,22.96,828.76,489.23,0.59,76585,1.01,9.6722,0.025,-0.13,39.458,"WMa,TruStrain™"
,10,140.311,179.6,22.96,829.75,489.96,0.59,76682,1.01,9.6852,0.025,-0.13,39.511,"WMa,TruStrain™"
,,,,,,,,,,,,,,
Result:,Measurement 2,,,,,,,,,,,,,
,,,,,,,,,,,,,,
Interval and data points:,1,94,,,,,,,,,,,,
Interval data:,Point No.,Time,Test Time,Temperature,Storage Modulus,Loss Modulus,Loss Factor,Complex Viscosity,Shear Strain,Shear Stress,Gap,Normal Force,Torque,Status
,,,,,,,,,,,,,,
,,[s],[s],[°C],[Pa],[Pa],[1],[mPa·s],[%],[Pa],[mm],[N],[µN·m],
,1,0.5,191.3,22.96,,,,,10,49.151,0.025,-0.15,200.51,Dy_auto
,2,1.017,191.8,22.96,,,,,10,39.252,0.025,-0.13,160.13,Dy_auto
,3,1.55,192.4,22.96,,,,,10,35.57,0.025,-0.14,145.11,Dy_auto
,4,2.101,192.9,22.96,,,,,10,33.534,0.025,-0.14,136.8,Dy_auto
,5,2.67,193.5,22.96,,,,,10,31.901,0.025,-0.14,130.14,Dy_auto
,6,3.257,194.1,22.96,,,,,10,30.886,0.025,-0.13,126,Dy_auto
,7,3.864,194.7,22.96,,,,,10,30.156,0.025,-0.14,123.02,Dy_auto
,8,4.49,195.3,22.96,,,,,10,29.306,0.025,-0.14,119.55,Dy_auto
,9,5.137,195.9,22.96,,,,,10,28.684,0.025,-0.14,117.02,Dy_auto
,10,5.805,196.6,22.96,,,,,10,28.348,0.025,-0.14,115.65,Dy_auto
,11,6.495,197.3,22.96,,,,,10,27.799,0.025,-0.14,113.41,Dy_auto
,12,7.208,198,22.96,,,,,10,27.497,0.025,-0.14,112.18,Dy_auto
,13,7.944,198.8,22.96,,,,,10,27.182,0.025,-0.14,110.89,Dy_auto
,14,8.704,199.5,22.96,,,,,10,26.787,0.025,-0.14,109.28,Dy_auto
,15,9.489,200.3,22.96,,,,,10,26.635,0.025,-0.14,108.66,Dy_auto
,16,10.299,201.1,22.96,,,,,10,26.313,0.025,-0.14,107.34,Dy_auto
,17,11.137,201.9,22.96,,,,,10,26.109,0.025,-0.15,106.51,Dy_auto
,18,12.001,202.8,22.96,,,,,10,25.761,0.025,-0.15,105.09,Dy_auto
,19,12.894,203.7,22.96,,,,,10,25.679,0.025,-0.15,104.76,Dy_auto
,20,13.816,204.6,22.96,,,,,10,25.409,0.025,-0.15,103.66,Dy_auto
,21,14.768,205.6,22.96,,,,,10,25.394,0.025,-0.15,103.6,Dy_auto
,22,15.752,206.6,22.96,,,,,10,25.143,0.025,-0.15,102.57,Dy_auto
,23,16.767,207.6,22.96,,,,,10,25.003,0.025,-0.15,102,Dy_auto
,24,17.816,208.6,22.96,,,,,10,24.891,0.025,-0.16,101.54,Dy_auto
,25,18.899,209.7,22.96,,,,,10,24.592,0.025,-0.16,100.33,Dy_auto
,26,20.018,210.8,22.96,,,,,10,24.604,0.025,-0.16,100.37,Dy_auto
,27,21.173,212,22.96,,,,,10,24.534,0.025,-0.16,100.09,Dy_auto
,28,22.367,213.2,22.96,,,,,10,24.379,0.025,-0.16,99.457,Dy_auto
,29,23.599,214.4,22.96,,,,,10,24.212,0.025,-0.16,98.772,Dy_auto
,30,24.871,215.7,22.96,,,,,10,24.125,0.025,-0.16,98.417,Dy_auto
,31,26.186,217,22.96,,,,,10,24.034,0.025,-0.16,98.049,Dy_auto
,32,27.543,218.4,22.96,,,,,10,23.943,0.025,-0.16,97.678,Dy_auto
,33,28.944,219.8,22.96,,,,,10,23.897,0.025,-0.17,97.487,Dy_auto
,34,30.392,221.2,22.96,,,,,10,23.792,0.025,-0.17,97.06,Dy_auto
,35,31.887,222.7,22.96,,,,,10,23.69,0.025,-0.17,96.643,Dy_auto
,36,33.431,224.2,22.96,,,,,10,23.578,0.025,-0.17,96.187,Dy_auto
,37,35.025,225.8,22.96,,,,,10,23.542,0.025,-0.17,96.039,Dy_auto
,38,36.672,227.5,22.96,,,,,10,23.449,0.025,-0.17,95.66,Dy_auto
,39,38.372,229.2,22.96,,,,,10,23.346,0.025,-0.17,95.241,Dy_auto
,40,40.128,230.9,22.96,,,,,10,23.348,0.025,-0.18,95.251,Dy_auto
,41,41.942,232.7,22.96,,,,,10,23.192,0.025,-0.18,94.611,Dy_auto
,42,43.815,234.6,22.96,,,,,10,23.141,0.025,-0.18,94.406,Dy_auto
,43,45.749,236.6,22.96,,,,,10,23.067,0.025,-0.18,94.103,Dy_auto
,44,47.747,238.6,22.96,,,,,10,22.963,0.025,-0.18,93.679,Dy_auto
,45,49.81,240.6,22.96,,,,,10,22.935,0.025,-0.18,93.564,Dy_auto
,46,51.941,242.7,22.96,,,,,10,22.919,0.025,-0.19,93.499,Dy_auto
,47,54.141,244.9,22.96,,,,,10,22.858,0.025,-0.18,93.249,Dy_auto
,48,56.413,247.2,22.96,,,,,10,22.735,0.025,-0.19,92.747,Dy_auto
,49,58.76,249.6,22.96,,,,,10,22.658,0.025,-0.19,92.435,Dy_auto
,50,61.184,252,22.96,,,,,10,22.705,0.025,-0.19,92.627,Dy_auto
,51,63.687,254.5,22.96,,,,,10,22.665,0.025,-0.19,92.462,Dy_auto
,52,66.271,257.1,22.96,,,,,10,22.555,0.025,-0.2,92.012,Dy_auto
,53,68.941,259.7,22.96,,,,,10,22.543,0.025,-0.2,91.967,Dy_auto
,54,71.698,262.5,22.96,,,,,10,22.468,0.025,-0.21,91.657,Dy_auto
,55,74.545,265.4,22.96,,,,,10,22.454,0.025,-0.22,91.6,Dy_auto
,56,77.485,268.3,22.96,,,,,10,22.43,0.025,-0.22,91.504,Dy_auto
,57,80.522,271.3,22.96,,,,,10,22.376,0.025,-0.22,91.284,Dy_auto
,58,83.658,274.5,22.96,,,,,10,22.33,0.025,-0.23,91.097,Dy_auto
,59,86.897,277.7,22.96,,,,,10,22.251,0.025,-0.23,90.774,Dy_auto
,60,90.241,281,22.96,,,,,10,22.196,0.025,-0.23,90.551,Dy_auto
,61,93.695,284.5,22.96,,,,,10,22.215,0.025,-0.23,90.629,Dy_auto
,62,97.263,288.1,22.96,,,,,10,22.21,0.025,-0.24,90.608,Dy_auto
,63,100.947,291.8,22.96,,,,,10,22.161,0.025,-0.25,90.408,Dy_auto
,64,104.751,295.6,22.96,,,,,10,22.091,0.025,-0.26,90.12,Dy_auto
,65,108.68,299.5,22.96,,,,,10,22.047,0.025,-0.26,89.942,Dy_auto
,66,112.738,303.5,22.95,,,,,10,22.001,0.025,-0.27,89.754,Dy_auto
,67,116.929,307.7,22.95,,,,,10,21.929,0.025,-0.28,89.461,Dy_auto
,68,121.257,312.1,22.95,,,,,10,21.953,0.025,-0.27,89.557,Dy_auto
,69,125.726,316.5,22.95,,,,,10,21.853,0.025,-0.28,89.151,Dy_auto
,70,130.342,321.1,22.95,,,,,10,21.927,0.025,-0.28,89.454,Dy_auto
,71,135.109,325.9,22.95,,,,,10,21.805,0.025,-0.28,88.957,Dy_auto
,72,140.032,330.8,22.95,,,,,10,21.799,0.025,-0.28,88.93,Dy_auto
,73,145.116,335.9,22.95,,,,,10,21.759,0.025,-0.29,88.765,Dy_auto
,74,150.367,341.2,22.95,,,,,10,21.702,0.025,-0.28,88.535,Dy_auto
,75,155.789,346.6,22.95,,,,,10,21.655,0.025,-0.29,88.343,Dy_auto
,76,161.389,352.2,22.95,,,,,10,21.595,0.025,-0.28,88.097,Dy_auto
,77,167.173,358,22.95,,,,,10,21.623,0.025,-0.28,88.211,Dy_auto
,78,173.145,364,22.95,,,,,10,21.573,0.025,-0.28,88.009,Dy_auto
,79,179.313,370.1,22.95,,,,,10,21.524,0.025,-0.3,87.81,Dy_auto
,80,185.684,376.5,22.95,,,,,10,21.496,0.025,-0.3,87.694,Dy_auto
,81,192.262,383.1,22.95,,,,,10,21.418,0.025,-0.31,87.376,Dy_auto
,82,199.056,389.9,22.95,,,,,10,21.429,0.025,-0.3,87.419,Dy_auto
,83,206.073,396.9,22.95,,,,,10,21.404,0.025,-0.3,87.318,Dy_auto
,84,213.319,404.1,22.95,,,,,10,21.357,0.025,-0.3,87.127,Dy_auto
,85,220.802,411.6,22.95,,,,,10,21.312,0.025,-0.3,86.942,Dy_auto
,86,228.53,419.3,22.95,,,,,10,21.311,0.025,-0.31,86.94,Dy_auto
,87,236.512,427.3,22.94,,,,,10,21.253,0.025,-0.33,86.704,Dy_auto
,88,244.754,435.6,22.94,,,,,10,21.212,0.025,-0.33,86.537,Dy_auto
,89,253.266,444.1,22.94,,,,,10,21.199,0.025,-0.34,86.481,Dy_auto
,90,262.058,452.9,22.94,,,,,10,21.145,0.025,-0.33,86.263,Dy_auto
,91,271.136,461.9,22.94,,,,,10,21.089,0.025,-0.33,86.035,Dy_auto
,92,280.512,471.3,22.94,,,,,10,21.073,0.025,-0.32,85.967,Dy_auto
,93,290.195,481,22.94,,,,,10,20.991,0.025,-0.34,85.632,Dy_auto
,94,300.195,491,22.94,,,,,10,21.006,0.025,-0.33,85.697,Dy_auto
,,,,,,,,,,,,,,
Test:,2wt%_norha_xwt%_aldha_1.0_ad-to-cd_1.8adpep_0.2peg_r2,,,,,,,,,,,,,
,,,,,,,,,,,,,,
Result:,Measurement 1,,,,,,,,,,,,,
,,,,,,,,,,,,,,
Interval and data points:,1,1,,,,,,,,,,,,
Interval data:,Point No.,Time,Test Time,Temperature,Storage Modulus,Loss Modulus,Loss Factor,Complex Viscosity,Shear Strain,Shear Stress,Gap,Normal Force,Torque,Status
,,,,,,,,,,,,,,
,,[s],[s],[°C],[Pa],[Pa],[1],[mPa·s],[%],[Pa],[mm],[N],[µN·m],
,1,5,21.32,22.96,,,,,3.74E+04,58.223,0.025,-0.17,237.53,Dy_auto
,,,,,,,,,,,,,,
Interval and data points:,2,1,,,,,,,,,,,,
Interval data:,Point No.,Time,Test Time,Temperature,Storage Modulus,Loss Modulus,Loss Factor,Complex Viscosity,Shear Strain,Shear Stress,Gap,Normal Force,Torque,Status
,,,,,,,,,,,,,,
,,[s],[s],[°C],[Pa],[Pa],[1],[mPa·s],[%],[Pa],[mm],[N],[µN·m],
,1,10,26.32,22.96,,,,,5E+04,0.054664,0.025,-0.18,0.22301,Dy_auto
,,,,,,,,,,,,,,
Result:,UV Cure ,,,,,,,,,,,,,
,,,,,,,,,,,,,,
Interval and data points:,1,10,,,,,,,,,,,,
Interval data:,Point No.,Time,Test Time,Temperature,Storage Modulus,Loss Modulus,Loss Factor,Complex Viscosity,Shear Strain,Shear Stress,Gap,Normal Force,Torque,Status
,,,,,,,,,,,,,,
,,[s],[s],[°C],[Pa],[Pa],[1],[mPa·s],[%],[Pa],[mm],[N],[µN·m],
,1,1,39.05,22.96,1.4942,11.372,7.61,912.72,0.999,0.11459,0.025,-0.19,0.46747,"ME-,WMa,TruStrain™"
,2,2,40.05,22.96,2.7781,12.608,4.54,1027.4,1,0.12917,0.025,-0.19,0.52695,"ME-,WMa,TruStrain™"
,3,3,41.05,22.96,2.623,10.732,4.09,879.14,1,0.11048,0.025,-0.19,0.45072,"WMa,TruStrain™"
,4,4,42.05,22.96,2.7275,11.16,4.09,914.25,1,0.11513,0.025,-0.19,0.46966,"WMa,TruStrain™"
,5,5,43.05,22.97,2.0373,10.95,5.37,886.3,1,0.11176,0.025,-0.19,0.45592,"WMa,TruStrain™"
,6,6,44.05,22.97,2.3598,10.939,4.64,890.49,1,0.11237,0.025,-0.19,0.45843,"WMa,TruStrain™"
,7,7,45.05,22.96,2.3675,11.282,4.77,917.35,1,0.11582,0.025,-0.19,0.47248,"WMa,TruStrain™"
,8,8,46.05,22.96,2.228,11.271,5.06,914.24,1,0.11545,0.025,-0.19,0.47096,"WMa,TruStrain™"
,9,9,47.05,22.96,2.1935,11.164,5.09,905.41,1.01,0.11435,0.025,-0.19,0.4665,"WMa,TruStrain™"
,10,10,48.05,22.96,2.3113,11.087,4.8,901.24,1,0.11381,0.025,-0.19,0.46431,"WMa,TruStrain™"
,,,,,,,,,,,,,,
Interval and data points:,2,95,,,,,,,,,,,,
Interval data:,Point No.,Time,Test Time,Temperature,Storage Modulus,Loss Modulus,Loss Factor,Complex Viscosity,Shear Strain,Shear Stress,Gap,Normal Force,Torque,Status
,,,,,,,,,,,,,,
,,[s],[s],[°C],[Pa],[Pa],[1],[mPa·s],[%],[Pa],[mm],[N],[µN·m],
,1,10.102,48.15,22.96,2.2494,11.196,4.98,908.73,1,0.11476,0.025,-0.2,0.46818,"WMa,TruStrain™"
,2,10.207,48.26,22.96,2.1311,10.978,5.15,889.94,1.01,0.11239,0.025,-0.19,0.45851,"WMa,TruStrain™"
,3,10.315,48.36,22.96,2.1378,11.012,5.15,892.66,1,0.11273,0.025,-0.2,0.45987,"WMa,TruStrain™"
,4,10.429,48.48,22.96,2.1829,11.145,5.11,903.76,1,0.11413,0.025,-0.18,0.46558,"WMa,TruStrain™"
,5,10.547,48.6,22.96,1.9696,11.248,5.71,908.73,1.01,0.11479,0.025,-0.19,0.46828,"WMa,TruStrain™"
,6,10.67,48.72,22.96,2.1737,11.27,5.18,913.4,1,0.11535,0.025,-0.2,0.47057,"WMa,TruStrain™"
,7,10.798,48.85,22.96,2.282,11.447,5.02,928.82,1,0.1173,0.025,-0.2,0.47852,"WMa,TruStrain™"
,8,10.932,48.98,22.96,2.1433,11.584,5.4,937.47,1.01,0.11842,0.025,-0.2,0.48309,"WMa,TruStrain™"
,9,11.072,49.12,22.96,2.3467,11.432,4.87,928.68,1,0.11727,0.025,-0.19,0.47841,"WMa,TruStrain™"
,10,11.217,49.27,22.96,2.3589,11.518,4.88,935.64,1,0.11815,0.025,-0.19,0.48202,"WMa,TruStrain™"
,11,11.369,49.42,22.96,2.1978,11.475,5.22,929.75,1.01,0.11743,0.025,-0.19,0.47906,"WMa,TruStrain™"
,12,11.527,49.58,22.96,2.3641,11.426,4.83,928.52,1,0.11724,0.025,-0.19,0.4783,"WMa,TruStrain™"
,13,11.692,49.74,22.96,2.2624,11.453,5.06,928.98,1.01,0.11733,0.025,-0.19,0.47866,"WMa,TruStrain™"
,14,11.863,49.91,22.96,2.2964,11.306,4.92,918.07,1.01,0.11595,0.025,-0.19,0.47304,"WMa,TruStrain™"
,15,12.042,50.09,22.96,2.251,11.595,5.15,939.91,1.01,0.11873,0.025,-0.19,0.48437,"WMa,TruStrain™"
,16,12.229,50.28,22.96,2.1873,11.512,5.26,932.51,1.01,0.1178,0.025,-0.19,0.48058,"WMa,TruStrain™"
,17,12.424,50.47,22.96,2.398,11.735,4.89,953.17,1.01,0.12038,0.025,-0.18,0.4911,"WMa,TruStrain™"
,18,12.627,50.68,22.97,2.5029,11.636,4.65,947.13,1,0.11958,0.025,-0.19,0.48784,"WMa,TruStrain™"
,19,12.838,50.89,22.97,2.4069,11.861,4.93,963.09,1,0.12163,0.025,-0.19,0.4962,"WMa,TruStrain™"
,20,13.059,51.11,22.97,2.3707,11.945,5.04,969.12,1.01,0.1224,0.025,-0.19,0.49934,"WMa,TruStrain™"
,21,13.288,51.34,22.97,2.1839,12.13,5.55,980.79,1.01,0.12393,0.025,-0.17,0.50559,"WMa,TruStrain™"
,22,13.528,51.58,22.97,2.329,11.934,5.12,967.62,1.01,0.12226,0.025,-0.2,0.49876,"WMa,TruStrain™"
,23,13.778,51.83,22.97,2.7488,11.969,4.35,977.28,1,0.12337,0.025,-0.19,0.50329,"WMa,TruStrain™"
,24,14.038,52.09,22.96,2.4197,12.189,5.04,988.88,1,0.12487,0.025,-0.17,0.50943,"WMa,TruStrain™"
,25,14.31,52.36,22.96,1.6954,12.31,7.26,988.81,1.01,0.12496,0.025,-0.19,0.50979,"WMa,TruStrain™"
,26,14.593,52.64,22.96,2.6205,11.619,4.43,947.86,1,0.11968,0.025,-0.18,0.48823,"WMa,TruStrain™"
,27,14.888,52.94,22.96,2.302,13.16,5.72,1063.1,1.01,0.13427,0.025,-0.19,0.54776,"WMa,TruStrain™"
,28,15.196,53.25,22.96,2.7257,12.616,4.63,1027.1,1,0.1297,0.025,-0.17,0.52912,"WMa,TruStrain™"
,29,15.516,53.57,22.96,2.1156,12.695,6,1024.2,1.01,0.12938,0.025,-0.18,0.5278,"WMa,TruStrain™"
,30,15.851,53.9,22.96,2.2913,12.608,5.5,1019.7,1.01,0.12887,0.025,-0.19,0.52573,"WMa,TruStrain™"
,31,16.199,54.25,22.96,2.7993,14.115,5.04,1145.1,1.01,0.1447,0.025,-0.19,0.59031,"WMa,TruStrain™"
,32,16.562,54.61,22.96,3.5195,14.94,4.24,1221.4,1,0.15421,0.025,-0.22,0.62911,"WMa,TruStrain™"
,33,16.941,54.99,22.96,4.5213,14.91,3.3,1239.8,1,0.1561,0.025,-0.17,0.63682,"WMa,TruStrain™"
,34,17.336,55.39,22.96,4.7638,16.836,3.53,1392.3,1,0.17562,0.025,-0.2,0.71646,"WMa,TruStrain™"
,35,17.748,55.8,22.96,4.6632,16.822,3.61,1389.2,1.01,0.17556,0.025,-0.19,0.71622,"WMa,TruStrain™"
,36,18.177,56.23,22.96,4.3868,18.881,4.3,1542.6,1.01,0.19492,0.025,-0.18,0.79518,"WMa,TruStrain™"
,37,18.624,56.67,22.96,5.3544,20.451,3.82,1682.3,1,0.21238,0.025,-0.19,0.86642,"WMa,TruStrain™"
,38,19.091,57.14,22.96,6.4568,23.176,3.59,1914.5,1,0.24166,0.025,-0.19,0.98586,"WMa,TruStrain™"
,39,19.577,57.63,22.96,7.5698,25.547,3.37,2120.3,1,0.26775,0.025,-0.19,1.0923,"WMa,TruStrain™"
,40,20.084,58.13,22.96,9.2014,28.133,3.06,2355.4,1,0.29738,0.025,-0.19,1.2132,"WMa,TruStrain™"
,41,20.612,58.66,22.96,11.134,31.709,2.85,2674.4,1,0.33763,0.025,-0.19,1.3774,"WMa,TruStrain™"
,42,21.163,59.21,22.96,13.359,35.523,2.66,3020.1,1,0.38128,0.025,-0.18,1.5555,"WMa,TruStrain™"
,43,21.737,59.79,22.96,16.434,40.038,2.44,3444.1,1,0.43464,0.025,-0.18,1.7731,"WMa,TruStrain™"
,44,22.336,60.39,22.96,19.41,44.606,2.3,3871.1,1,0.48876,0.025,-0.18,1.9939,"WMa,TruStrain™"
,45,22.96,61.01,22.96,23.118,49.773,2.15,4367.2,1,0.55112,0.025,-0.18,2.2483,"WMa,TruStrain™"
,46,23.611,61.66,22.96,27.544,55.276,2.01,4914.6,1,0.62012,0.025,-0.18,2.5298,"WMa,TruStrain™"
,47,24.289,62.34,22.96,32.309,61.863,1.91,5553.8,1,0.70102,0.025,-0.18,2.8598,"WMa,TruStrain™"
,48,24.996,63.05,22.96,37.713,68.135,1.81,6197.1,1,0.78236,0.025,-0.18,3.1917,"WMa,TruStrain™"
,49,25.733,63.78,22.96,44.156,75.288,1.71,6945.7,1,0.877,0.025,-0.18,3.5778,"WMa,TruStrain™"
,50,26.502,64.55,22.96,51.203,82.672,1.61,7738.4,1.01,0.97746,0.025,-0.18,3.9876,"WMa,TruStrain™"
,51,27.303,65.35,22.96,58.723,90.736,1.55,8600.8,1.01,1.0863,0.025,-0.18,4.4318,"WMa,TruStrain™"
,52,28.138,66.19,22.96,67.387,98.971,1.47,9528.2,1,1.2033,0.025,-0.18,4.909,"WMa,TruStrain™"
,53,29.009,67.06,22.96,76.628,107.67,1.41,10517,1.01,1.3282,0.025,-0.18,5.4184,"WMa,TruStrain™"
,54,29.916,67.97,22.96,86.58,116.62,1.35,11558,1.01,1.4603,0.025,-0.18,5.9575,"WMa,TruStrain™"
,55,30.863,68.91,22.96,97.416,125.72,1.29,12656,1.01,1.5987,0.025,-0.18,6.522,"WMa,TruStrain™"
,56,31.849,69.9,22.96,109.28,135.25,1.24,13837,1.01,1.748,0.025,-0.18,7.1311,"WMa,TruStrain™"
,57,32.877,70.93,22.96,121.37,145.02,1.19,15049,1.01,1.9011,0.025,-0.17,7.7557,"WMa,TruStrain™"
,58,33.949,72,22.96,134.79,154.86,1.15,16338,1.01,2.0636,0.025,-0.17,8.4185,"WMa,TruStrain™"
,59,35.067,73.12,22.96,148.61,164.95,1.11,17668,1.01,2.2316,0.025,-0.17,9.104,"WMa,TruStrain™"
,60,36.232,74.28,22.96,163.16,174.88,1.07,19033,1.01,2.4038,0.025,-0.17,9.8065,"WMa,TruStrain™"
,61,37.447,75.5,22.96,178.82,185.36,1.04,20495,1.01,2.5889,0.025,-0.17,10.562,"WMa,TruStrain™"
,62,38.713,76.76,22.96,194.46,195.62,1.01,21950,1.01,2.7725,0.025,-0.16,11.31,"WMa,TruStrain™"
,63,40.033,78.08,22.96,211.23,205.87,0.975,23472,1.01,2.9646,0.025,-0.16,12.094,"WMa,TruStrain™"
,64,41.409,79.46,22.96,228.08,215.72,0.946,24983,1.01,3.1555,0.025,-0.16,12.873,"WMa,TruStrain™"
,65,42.844,80.89,22.96,245.6,226.19,0.921,26570,1.01,3.3556,0.025,-0.16,13.689,"WMa,TruStrain™"
,66,44.34,82.39,22.96,263.67,236.42,0.897,28182,1.01,3.5594,0.025,-0.16,14.521,"WMa,TruStrain™"
,67,45.899,83.95,22.96,282.21,246.42,0.873,29814,1,3.7653,0.025,-0.15,15.361,"WMa,TruStrain™"
,68,47.524,85.57,22.96,301.05,256.51,0.852,31474,1.01,3.9749,0.025,-0.15,16.216,"WMa,TruStrain™"
,69,49.219,87.27,22.96,319.84,266.39,0.833,33124,1.01,4.1837,0.025,-0.15,17.068,"WMa,TruStrain™"
,70,50.985,89.03,22.96,339.27,275.99,0.813,34803,1.01,4.3955,0.025,-0.15,17.932,"WMa,TruStrain™"
,71,52.827,90.88,22.96,358.69,285.6,0.796,36487,1.01,4.6081,0.025,-0.15,18.799,"WMa,TruStrain™"
,72,54.747,92.8,22.96,378.18,295.24,0.781,38180,1.01,4.8219,0.025,-0.15,19.671,"WMa,TruStrain™"
,73,56.748,94.8,22.96,397.89,304.5,0.765,39871,1.01,5.0359,0.025,-0.14,20.544,"WMa,TruStrain™"
,74,58.835,96.88,22.96,417.56,313.56,0.751,41554,1.01,5.2482,0.025,-0.14,21.41,"WMa,TruStrain™"
,75,61.01,99.06,22.96,436.97,322.4,0.738,43213,1.01,5.4577,0.025,-0.14,22.265,"WMa,TruStrain™"
,76,63.277,101.3,22.96,456.46,331.28,0.726,44882,1,5.6682,0.025,-0.14,23.124,"WMa,TruStrain™"
,77,65.641,103.7,22.96,476.06,339.76,0.714,46542,1.01,5.8781,0.025,-0.14,23.98,"WMa,TruStrain™"
,78,68.106,106.2,22.96,495.43,348.33,0.703,48194,1.01,6.0867,0.025,-0.13,24.831,"WMa,TruStrain™"
,79,70.675,108.7,22.96,514.38,356.45,0.693,49801,1.01,6.29,0.025,-0.13,25.66,"WMa,TruStrain™"
,80,73.353,111.4,22.95,533.19,364.14,0.683,51381,1.01,6.4895,0.025,-0.13,26.474,"WMa,TruStrain™"
,81,76.145,114.2,22.96,551.69,372.07,0.674,52953,1.01,6.6879,0.025,-0.12,27.284,"WMa,TruStrain™"
,82,79.056,117.1,22.95,570.09,379.42,0.666,54495,1.01,6.8826,0.025,-0.12,28.078,"WMa,TruStrain™"
,83,82.09,120.1,22.95,587.5,386.87,0.659,55978,1.01,7.0699,0.025,-0.12,28.842,"WMa,TruStrain™"
,84,85.254,123.3,22.95,605.26,393.82,0.651,57463,1.01,7.2574,0.025,-0.12,29.607,"WMa,TruStrain™"
,85,88.552,126.6,22.95,622.36,400.98,0.644,58915,1.01,7.441,0.025,-0.12,30.356,"WMa,TruStrain™"
,86,91.99,130,22.95,639.1,407.48,0.638,60316,1.01,7.6176,0.025,-0.11,31.077,"WMa,TruStrain™"
,87,95.574,133.6,22.95,655.51,413.76,0.631,61686,1.01,7.7905,0.025,-0.12,31.782,"WMa,TruStrain™"
,88,99.31,137.4,22.95,671.35,420.65,0.627,63045,1.01,7.9628,0.025,-0.11,32.485,"WMa,TruStrain™"
,89,103.205,141.3,22.95,686.69,426.54,0.621,64329,1.01,8.1248,0.025,-0.11,33.145,"WMa,TruStrain™"
,90,107.266,145.3,22.95,701.75,432.19,0.616,65585,1.01,8.2833,0.025,-0.11,33.792,"WMa,TruStrain™"
,91,111.499,149.5,22.95,715.43,436.6,0.61,66696,1,8.423,0.025,-0.11,34.362,"WMa,TruStrain™"
,92,115.912,154,22.95,730.3,443.03,0.607,67973,1.01,8.5847,0.025,-0.1,35.022,"WMa,TruStrain™"
,93,120.513,158.6,22.95,743.33,448.17,0.603,69072,1.01,8.7235,0.025,-0.1,35.588,"WMa,TruStrain™"
,94,125.309,163.4,22.95,756.46,453.16,0.599,70172,1.01,8.8628,0.025,-0.1,36.156,"WMa,TruStrain™"
,95,130.309,168.4,22.95,769.28,457.84,0.595,71239,1.01,8.9971,0.025,-0.09,36.704,"WMa,TruStrain™"
,,,,,,,,,,,,,,
Interval and data points:,3,10,,,,,,,,,,,,
Interval data:,Point No.,Time,Test Time,Temperature,Storage Modulus,Loss Modulus,Loss Factor,Complex Viscosity,Shear Strain,Shear Stress,Gap,Normal Force,Torque,Status
,,,,,,,,,,,,,,
,,[s],[s],[°C],[Pa],[Pa],[1],[mPa·s],[%],[Pa],[mm],[N],[µN·m],
,1,131.311,169.4,22.95,770.88,458.55,0.595,71377,1.01,9.0145,0.025,-0.1,36.775,"WMa,TruStrain™"
,2,132.311,170.4,22.95,771.36,458.68,0.595,71415,1.01,9.0192,0.025,-0.09,36.794,"WMa,TruStrain™"
,3,133.311,171.4,22.95,771.19,458.5,0.595,71396,1.01,9.0173,0.025,-0.1,36.786,"WMa,TruStrain™"
,4,134.311,172.4,22.95,771.08,458.43,0.595,71386,1.01,9.0162,0.025,-0.1,36.782,"WMa,TruStrain™"
,5,135.311,173.4,22.95,771.57,458.21,0.594,71411,1.01,9.019,0.025,-0.1,36.793,"WMa,TruStrain™"
,6,136.311,174.4,22.95,771.74,458.77,0.594,71445,1.01,9.0233,0.025,-0.1,36.811,"WMa,TruStrain™"
,7,137.311,175.4,22.95,772,458.95,0.594,71470,1.01,9.0264,0.025,-0.1,36.824,"WMa,TruStrain™"
,8,138.311,176.4,22.95,772.43,458.82,0.594,71494,1.01,9.0295,0.025,-0.1,36.836,"WMa,TruStrain™"
,9,139.311,177.4,22.95,771.97,459.46,0.595,71489,1.01,9.0291,0.025,-0.1,36.835,"WMa,TruStrain™"
,10,140.311,178.4,22.95,772.25,459.09,0.594,71493,1.01,9.0291,0.025,-0.1,36.835,"WMa,TruStrain™"
,,,,,,,,,,,,,,
Result:,Measurement 2,,,,,,,,,,,,,
,,,,,,,,,,,,,,
Interval and data points:,1,94,,,,,,,,,,,,
Interval data:,Point No.,Time,Test Time,Temperature,Storage Modulus,Loss Modulus,Loss Factor,Complex Viscosity,Shear Strain,Shear Stress,Gap,Normal Force,Torque,Status
,,,,,,,,,,,,,,
,,[s],[s],[°C],[Pa],[Pa],[1],[mPa·s],[%],[Pa],[mm],[N],[µN·m],
,1,0.5,190.4,22.95,,,,,10,44.858,0.025,-0.11,183,Dy_auto
,2,1.017,190.9,22.95,,,,,10,35.924,0.025,-0.11,146.55,Dy_auto
,3,1.55,191.5,22.95,,,,,10,32.51,0.025,-0.11,132.63,Dy_auto
,4,2.101,192,22.95,,,,,10,30.504,0.025,-0.1,124.44,Dy_auto
,5,2.67,192.6,22.95,,,,,10,28.988,0.025,-0.1,118.26,Dy_auto
,6,3.257,193.2,22.95,,,,,10,28.065,0.025,-0.1,114.49,Dy_auto
,7,3.864,193.8,22.95,,,,,10,27.414,0.025,-0.1,111.84,Dy_auto
,8,4.49,194.4,22.95,,,,,10,26.614,0.025,-0.1,108.57,Dy_auto
,9,5.137,195,22.95,,,,,10,26.191,0.025,-0.1,106.85,Dy_auto
,10,5.805,195.7,22.95,,,,,10,25.901,0.025,-0.1,105.66,Dy_auto
,11,6.495,196.4,22.95,,,,,10,25.477,0.025,-0.1,103.93,Dy_auto
,12,7.208,197.1,22.95,,,,,10,25.187,0.025,-0.1,102.75,Dy_auto
,13,7.944,197.8,22.95,,,,,10,24.627,0.025,-0.1,100.47,Dy_auto
,14,8.704,198.6,22.95,,,,,10,24.557,0.025,-0.1,100.18,Dy_auto
,15,9.489,199.4,22.95,,,,,10,24.067,0.025,-0.1,98.184,Dy_auto
,16,10.299,200.2,22.95,,,,,10,24.019,0.025,-0.1,97.986,Dy_auto
,17,11.137,201,22.95,,,,,10,23.783,0.025,-0.1,97.025,Dy_auto
,18,12.001,201.9,22.95,,,,,10,23.558,0.025,-0.1,96.107,Dy_auto
,19,12.894,202.8,22.95,,,,,10,23.385,0.025,-0.1,95.399,Dy_auto
,20,13.816,203.7,22.95,,,,,10,23.214,0.025,-0.1,94.702,Dy_auto
,21,14.768,204.7,22.95,,,,,10,23.079,0.025,-0.1,94.153,Dy_auto
,22,15.752,205.7,22.95,,,,,10,22.947,0.025,-0.1,93.612,Dy_auto
,23,16.767,206.7,22.95,,,,,10,22.808,0.025,-0.1,93.045,Dy_auto
,24,17.816,207.7,22.95,,,,,10,22.666,0.025,-0.1,92.468,Dy_auto
,25,18.899,208.8,22.95,,,,,10,22.622,0.025,-0.1,92.289,Dy_auto
,26,20.018,209.9,22.95,,,,,10,22.501,0.025,-0.1,91.796,Dy_auto
,27,21.173,211.1,22.95,,,,,10,22.437,0.025,-0.1,91.534,Dy_auto
,28,22.367,212.3,22.95,,,,,10,22.252,0.025,-0.1,90.779,Dy_auto
,29,23.599,213.5,22.95,,,,,10,21.948,0.025,-0.1,89.536,Dy_auto
,30,24.871,214.8,22.95,,,,,10,21.999,0.025,-0.1,89.746,Dy_auto
,31,26.186,216.1,22.95,,,,,10,21.923,0.025,-0.1,89.438,Dy_auto
,32,27.543,217.4,22.95,,,,,10,21.782,0.025,-0.1,88.861,Dy_auto
,33,28.944,218.8,22.95,,,,,10,21.744,0.025,-0.1,88.707,Dy_auto
,34,30.392,220.3,22.95,,,,,10,21.695,0.025,-0.1,88.504,Dy_auto
,35,31.887,221.8,22.95,,,,,10,21.523,0.025,-0.1,87.805,Dy_auto
,36,33.431,223.3,22.95,,,,,10,21.537,0.025,-0.1,87.859,Dy_auto
,37,35.025,224.9,22.95,,,,,10,21.504,0.025,-0.1,87.726,Dy_auto
,38,36.672,226.6,22.95,,,,,10,21.4,0.025,-0.1,87.301,Dy_auto
,39,38.372,228.3,22.95,,,,,10,21.281,0.025,-0.11,86.817,Dy_auto
,40,40.128,230,22.95,,,,,10,21.342,0.025,-0.1,87.067,Dy_auto
,41,41.942,231.8,22.95,,,,,10,21.193,0.025,-0.09,86.459,Dy_auto
,42,43.815,233.7,22.95,,,,,10,21.124,0.025,-0.09,86.178,Dy_auto
,43,45.749,235.7,22.95,,,,,10,21.075,0.025,-0.1,85.978,Dy_auto
,44,47.747,237.7,22.95,,,,,10,21.007,0.025,-0.1,85.699,Dy_auto
,45,49.81,239.7,22.95,,,,,10,21.013,0.025,-0.1,85.722,Dy_auto
,46,51.941,241.8,22.95,,,,,10,20.94,0.025,-0.09,85.426,Dy_auto
,47,54.141,244,22.95,,,,,10,20.921,0.025,-0.09,85.348,Dy_auto
,48,56.413,246.3,22.95,,,,,10,20.769,0.025,-0.1,84.728,Dy_auto
,49,58.76,248.7,22.95,,,,,10,20.703,0.025,-0.1,84.46,Dy_auto
,50,61.184,251.1,22.95,,,,,10,20.748,0.025,-0.1,84.642,Dy_auto
,51,63.687,253.6,22.95,,,,,10,20.764,0.025,-0.11,84.706,Dy_auto
,52,66.271,256.2,22.95,,,,,10,20.621,0.025,-0.11,84.124,Dy_auto
,53,68.941,258.8,22.95,,,,,10,20.605,0.025,-0.11,84.061,Dy_auto
,54,71.698,261.6,22.95,,,,,10,20.556,0.025,-0.11,83.861,Dy_auto
,55,74.545,264.4,22.95,,,,,10,20.476,0.025,-0.11,83.534,Dy_auto
,56,77.485,267.4,22.95,,,,,10,20.445,0.025,-0.12,83.406,Dy_auto
,57,80.522,270.4,22.95,,,,,10,20.372,0.025,-0.12,83.108,Dy_auto
,58,83.658,273.6,22.95,,,,,10,20.365,0.025,-0.11,83.08,Dy_auto
,59,86.897,276.8,22.95,,,,,10,20.374,0.025,-0.11,83.117,Dy_auto
,60,90.241,280.1,22.95,,,,,10,20.294,0.025,-0.11,82.792,Dy_auto
,61,93.695,283.6,22.95,,,,,10,20.296,0.025,-0.12,82.799,Dy_auto
,62,97.263,287.2,22.95,,,,,10,20.146,0.025,-0.13,82.185,Dy_auto
,63,100.947,290.9,22.95,,,,,10,20.142,0.025,-0.13,82.172,Dy_auto
,64,104.751,294.7,22.95,,,,,10,20.132,0.025,-0.13,82.129,Dy_auto
,65,108.68,298.6,22.95,,,,,10,20.068,0.025,-0.13,81.867,Dy_auto
,66,112.738,302.6,22.95,,,,,10,20.063,0.025,-0.13,81.848,Dy_auto
,67,116.929,306.8,22.95,,,,,10,20.014,0.025,-0.13,81.648,Dy_auto
,68,121.257,311.2,22.95,,,,,10,20.048,0.025,-0.14,81.786,Dy_auto
,69,125.726,315.6,22.95,,,,,10,19.95,0.025,-0.15,81.385,Dy_auto
,70,130.342,320.2,22.95,,,,,10,19.945,0.025,-0.16,81.368,Dy_auto
,71,135.109,325,22.95,,,,,10,19.886,0.025,-0.15,81.127,Dy_auto
,72,140.032,329.9,22.95,,,,,10,19.825,0.025,-0.15,80.879,Dy_auto
,73,145.116,335,22.95,,,,,10,19.789,0.025,-0.16,80.73,Dy_auto
,74,150.367,340.3,22.95,,,,,10,19.755,0.025,-0.16,80.592,Dy_auto
,75,155.789,345.7,22.95,,,,,10,19.759,0.025,-0.16,80.609,Dy_auto
,76,161.389,351.3,22.95,,,,,10,19.794,0.025,-0.16,80.751,Dy_auto
,77,167.173,357.1,22.95,,,,,10,19.651,0.025,-0.17,80.166,Dy_auto
,78,173.145,363,22.95,,,,,10,19.666,0.025,-0.17,80.227,Dy_auto
,79,179.313,369.2,22.95,,,,,10,19.635,0.025,-0.18,80.102,Dy_auto
,80,185.684,375.6,22.95,,,,,10,19.569,0.025,-0.19,79.833,Dy_auto
,81,192.262,382.2,22.95,,,,,10,19.627,0.025,-0.21,80.07,Dy_auto
,82,199.056,389,22.95,,,,,10,19.568,0.025,-0.22,79.827,Dy_auto
,83,206.073,396,22.95,,,,,10,19.478,0.025,-0.22,79.462,Dy_auto
,84,213.319,403.2,22.95,,,,,10,19.485,0.025,-0.23,79.492,Dy_auto
,85,220.802,410.7,22.95,,,,,10,19.414,0.025,-0.23,79.201,Dy_auto
,86,228.53,418.4,22.94,,,,,10,19.437,0.025,-0.24,79.293,Dy_auto
,87,236.512,426.4,22.94,,,,,10,19.404,0.025,-0.25,79.161,Dy_auto
,88,244.754,434.7,22.94,,,,,10,19.356,0.025,-0.26,78.964,Dy_auto
,89,253.266,443.2,22.94,,,,,10,19.351,0.025,-0.28,78.944,Dy_auto
,90,262.058,452,22.94,,,,,10,19.292,0.025,-0.27,78.701,Dy_auto
,91,271.136,461,22.94,,,,,10,19.282,0.025,-0.27,78.662,Dy_auto
,92,280.512,470.4,22.94,,,,,10,19.226,0.025,-0.29,78.432,Dy_auto
,93,290.195,480.1,22.94,,,,,10,19.214,0.025,-0.29,78.385,Dy_auto
,94,300.195,490.1,22.94,,,,,10,19.169,0.025,-0.29,78.201,Dy_auto
,,,,,,,,,,,,,,
Test:,2wt%_norha_xwt%_aldha_1.0_ad-to-cd_1.8adpep_0.2peg_r3,,,,,,,,,,,,,
,,,,,,,,,,,,,,
Result:,Measurement 1,,,,,,,,,,,,,
,,,,,,,,,,,,,,
Interval and data points:,1,1,,,,,,,,,,,,
Interval data:,Point No.,Time,Test Time,Temperature,Storage Modulus,Loss Modulus,Loss Factor,Complex Viscosity,Shear Strain,Shear Stress,Gap,Normal Force,Torque,Status
,,,,,,,,,,,,,,
,,[s],[s],[°C],[Pa],[Pa],[1],[mPa·s],[%],[Pa],[mm],[N],[µN·m],
,1,5,22.46,22.98,,,,,3.74E+04,60.99,0.025,-0.16,248.81,Dy_auto
,,,,,,,,,,,,,,
Interval and data points:,2,1,,,,,,,,,,,,
Interval data:,Point No.,Time,Test Time,Temperature,Storage Modulus,Loss Modulus,Loss Factor,Complex Viscosity,Shear Strain,Shear Stress,Gap,Normal Force,Torque,Status
,,,,,,,,,,,,,,
,,[s],[s],[°C],[Pa],[Pa],[1],[mPa·s],[%],[Pa],[mm],[N],[µN·m],
,1,10,27.46,22.98,,,,,5E+04,0.059732,0.025,-0.15,0.24368,Dy_auto
,,,,,,,,,,,,,,
Result:,UV Cure ,,,,,,,,,,,,,
,,,,,,,,,,,,,,
Interval and data points:,1,10,,,,,,,,,,,,
Interval data:,Point No.,Time,Test Time,Temperature,Storage Modulus,Loss Modulus,Loss Factor,Complex Viscosity,Shear Strain,Shear Stress,Gap,Normal Force,Torque,Status
,,,,,,,,,,,,,,
,,[s],[s],[°C],[Pa],[Pa],[1],[mPa·s],[%],[Pa],[mm],[N],[µN·m],
,1,1,40.2,22.99,0.16147,12.171,75.4,968.61,0.999,0.12161,0.025,-0.09,0.49612,"ME-,WMa,TruStrain™"
,2,2,41.2,22.99,1.3108,12.431,9.48,994.7,1,0.12506,0.025,-0.09,0.5102,"WMa,TruStrain™"
,3,3,42.2,22.99,0.66978,12.5,18.7,996.16,1,0.12519,0.025,-0.08,0.51074,"WMa,TruStrain™"
,4,4,43.2,22.99,1.2497,12.248,9.8,979.73,1,0.12337,0.025,-0.08,0.5033,"WMa,TruStrain™"
,5,5,44.2,22.99,1.071,12.193,11.4,973.99,1,0.12282,0.025,-0.08,0.50106,"WMa,TruStrain™"
,6,6,45.2,22.99,0.85382,12.166,14.2,970.56,1,0.12248,0.025,-0.07,0.49966,"WMa,TruStrain™"
,7,7,46.2,22.99,1.0056,12.391,12.3,989.26,1,0.12489,0.025,-0.07,0.50951,"WMa,TruStrain™"
,8,8,47.2,22.99,1.0887,12.145,11.2,970.36,1,0.12252,0.025,-0.07,0.49982,"WMa,TruStrain™"
,9,9,48.2,22.99,1.0391,12.183,11.7,973.02,1,0.12288,0.025,-0.07,0.50131,"WMa,TruStrain™"
,10,10,49.2,22.99,1.189,12.236,10.3,978.29,1,0.12355,0.025,-0.07,0.50401,"WMa,TruStrain™"
,,,,,,,,,,,,,,
Interval and data points:,2,95,,,,,,,,,,,,
Interval data:,Point No.,Time,Test Time,Temperature,Storage Modulus,Loss Modulus,Loss Factor,Complex Viscosity,Shear Strain,Shear Stress,Gap,Normal Force,Torque,Status
,,,,,,,,,,,,,,
,,[s],[s],[°C],[Pa],[Pa],[1],[mPa·s],[%],[Pa],[mm],[N],[µN·m],
,1,10.102,49.3,22.99,1.0727,12.309,11.5,983.23,1.01,0.12419,0.025,-0.07,0.50662,"WMa,TruStrain™"
,2,10.207,49.4,22.99,0.99911,12.254,12.3,978.39,1.01,0.12358,0.025,-0.07,0.50413,"WMa,TruStrain™"
,3,10.315,49.51,22.99,0.95195,12.273,12.9,979.61,1.01,0.12373,0.025,-0.06,0.50475,"WMa,TruStrain™"
,4,10.429,49.62,22.99,0.93731,12.165,13,970.96,1,0.12262,0.025,-0.07,0.50025,"WMa,TruStrain™"
,5,10.547,49.74,22.99,0.85375,12.231,14.3,975.69,1,0.12322,0.025,-0.06,0.50268,"WMa,TruStrain™"
,6,10.67,49.87,22.99,0.87305,12.27,14.1,978.9,1,0.12361,0.025,-0.05,0.50429,"WMa,TruStrain™"
,7,10.798,49.99,22.99,0.83158,12.313,14.8,982.1,1,0.12403,0.025,-0.06,0.50597,"WMa,TruStrain™"
,8,10.932,50.13,22.99,0.86416,12.363,14.3,986.22,1,0.12455,0.025,-0.06,0.5081,"WMa,TruStrain™"
,9,11.072,50.27,22.99,0.94734,12.301,13,981.74,1,0.12398,0.025,-0.06,0.50579,"WMa,TruStrain™"
,10,11.217,50.41,22.99,1.031,12.242,11.9,977.63,1,0.12346,0.025,-0.06,0.50367,"WMa,TruStrain™"
,11,11.369,50.56,22.99,1.1284,12.306,10.9,983.42,1,0.12419,0.025,-0.06,0.50664,"WMa,TruStrain™"
,12,11.527,50.72,22.99,1.1065,12.345,11.2,986.34,1.01,0.12457,0.025,-0.07,0.50819,"WMa,TruStrain™"
,13,11.692,50.89,22.99,1.0803,12.413,11.5,991.54,1.01,0.12524,0.025,-0.06,0.51094,"WMa,TruStrain™"
,14,11.863,51.06,22.99,1.0246,12.528,12.2,1000.3,1.01,0.12637,0.025,-0.06,0.51554,"WMa,TruStrain™"
,15,12.042,51.24,22.99,1.0816,12.601,11.7,1006.4,1.01,0.12714,0.025,-0.07,0.51869,"WMa,TruStrain™"
,16,12.229,51.42,22.99,1.1863,12.631,10.6,1009.5,1.01,0.12752,0.025,-0.06,0.52022,"WMa,TruStrain™"
,17,12.424,51.62,22.99,1.305,12.654,9.7,1012.3,1,0.12785,0.025,-0.06,0.52156,"WMa,TruStrain™"
,18,12.627,51.82,22.99,1.2526,12.707,10.1,1016.1,1.01,0.12833,0.025,-0.06,0.52353,"WMa,TruStrain™"
,19,12.838,52.03,22.99,1.2219,12.772,10.5,1021,1.01,0.12895,0.025,-0.06,0.52607,"WMa,TruStrain™"
,20,13.059,52.25,22.99,1.1252,12.872,11.4,1028.2,1.01,0.12989,0.025,-0.06,0.52988,"WMa,TruStrain™"
,21,13.288,52.48,22.99,1.1962,13.003,10.9,1039.1,1.01,0.13125,0.025,-0.06,0.53543,"WMa,TruStrain™"
,22,13.528,52.72,22.99,1.2557,12.937,10.3,1034.4,1,0.13063,0.025,-0.06,0.5329,"WMa,TruStrain™"
,23,13.778,52.97,22.99,1.2103,13.033,10.8,1041.6,1,0.13154,0.025,-0.06,0.53664,"WMa,TruStrain™"
,24,14.038,53.23,22.99,1.2112,13.269,11,1060.3,1.01,0.13393,0.025,-0.06,0.54638,"WMa,TruStrain™"
,25,14.31,53.51,22.99,1.311,13.349,10.2,1067.4,1.01,0.13481,0.025,-0.06,0.54998,"WMa,TruStrain™"
,26,14.593,53.79,22.99,1.247,13.361,10.7,1067.9,1,0.13486,0.025,-0.06,0.55016,"WMa,TruStrain™"
,27,14.888,54.08,22.99,1.1734,13.627,11.6,1088.4,1.01,0.13748,0.025,-0.06,0.56086,"WMa,TruStrain™"
,28,15.196,54.39,22.99,1.3093,13.684,10.5,1093.9,1,0.13814,0.025,-0.06,0.56357,"WMa,TruStrain™"
,29,15.516,54.71,22.99,1.3349,13.921,10.4,1112.8,1,0.14054,0.025,-0.06,0.57334,"WMa,TruStrain™"
,30,15.851,55.05,22.99,1.5395,14.341,9.32,1147.8,1.01,0.14496,0.025,-0.06,0.59139,"WMa,TruStrain™"
,31,16.199,55.39,22.99,1.6786,14.621,8.71,1171.2,1.01,0.14791,0.025,-0.06,0.60341,"WMa,TruStrain™"
,32,16.562,55.76,22.99,1.8227,15.548,8.53,1245.7,1.01,0.15741,0.025,-0.06,0.64217,"WMa,TruStrain™"
,33,16.941,56.14,22.99,2.2371,16.228,7.25,1303.6,1.01,0.16468,0.025,-0.06,0.67183,"WMa,TruStrain™"
,34,17.336,56.53,22.99,2.5278,17.473,6.91,1404.9,1.01,0.17752,0.025,-0.06,0.7242,"WMa,TruStrain™"
,35,17.748,56.94,22.99,3.0014,18.728,6.24,1509.3,1.01,0.19071,0.025,-0.06,0.77801,"WMa,TruStrain™"
,36,18.177,57.37,22.99,3.7791,20.545,5.44,1662.3,1.01,0.21005,0.025,-0.06,0.85691,"WMa,TruStrain™"
,37,18.624,57.82,22.99,4.8162,22.783,4.73,1853.1,1.01,0.23409,0.025,-0.06,0.95497,"WMa,TruStrain™"
,38,19.091,58.29,22.99,5.9329,25.197,4.25,2059.9,1.01,0.26018,0.025,-0.06,1.0614,"WMa,TruStrain™"
,39,19.577,58.77,22.99,7.3581,28,3.81,2303.8,1.01,0.29099,0.025,-0.06,1.1871,"WMa,TruStrain™"
,40,20.084,59.28,22.99,9.3222,31.306,3.36,2599.4,1,0.3282,0.025,-0.06,1.3389,"WMa,TruStrain™"
,41,20.612,59.81,22.99,11.489,35.41,3.08,2962.4,1,0.37409,0.025,-0.06,1.5261,"WMa,TruStrain™"
,42,21.163,60.36,22.99,14.284,39.658,2.78,3354.3,1,0.42334,0.025,-0.06,1.727,"WMa,TruStrain™"
,43,21.737,60.93,22.99,17.809,44.823,2.52,3838.1,1,0.48442,0.025,-0.06,1.9762,"WMa,TruStrain™"
,44,22.336,61.53,22.99,21.57,50.155,2.33,4344.6,1,0.54838,0.025,-0.06,2.2372,"WMa,TruStrain™"
,45,22.96,62.16,22.99,25.731,56.22,2.18,4920.1,1,0.62096,0.025,-0.06,2.5332,"WMa,TruStrain™"
,46,23.611,62.81,22.99,31.034,62.599,2.02,5560,1,0.70153,0.025,-0.06,2.8619,"WMa,TruStrain™"
,47,24.289,63.48,22.99,36.87,69.854,1.89,6285.6,1,0.7931,0.025,-0.06,3.2355,"WMa,TruStrain™"
,48,24.996,64.19,22.99,43.481,77.121,1.77,7045.3,1,0.88933,0.025,-0.07,3.6281,"WMa,TruStrain™"
,49,25.733,64.93,22.99,50.769,85.231,1.68,7894.6,1,0.99693,0.025,-0.07,4.067,"WMa,TruStrain™"
,50,26.502,65.7,22.99,59.417,93.761,1.58,8833.2,1.01,1.1157,0.025,-0.07,4.5517,"WMa,TruStrain™"
,51,27.303,66.5,22.99,68.02,102.84,1.51,9812.2,1.01,1.2396,0.025,-0.07,5.0569,"WMa,TruStrain™"
,52,28.138,67.33,22.99,78.163,112.09,1.43,10874,1.01,1.3737,0.025,-0.07,5.6042,"WMa,TruStrain™"
,53,29.009,68.2,22.99,88.995,121.92,1.37,12012,1.01,1.517,0.025,-0.07,6.1887,"WMa,TruStrain™"
,54,29.916,69.11,22.99,100.62,131.97,1.31,13207,1.01,1.6685,0.025,-0.08,6.8069,"WMa,TruStrain™"
,55,30.863,70.06,22.99,113.33,142.17,1.25,14468,1.01,1.8275,0.025,-0.08,7.4556,"WMa,TruStrain™"
,56,31.849,71.04,22.99,126.81,152.87,1.21,15805,1.01,1.9969,0.025,-0.08,8.1465,"WMa,TruStrain™"
,57,32.877,72.07,22.99,140.92,163.52,1.16,17178,1.01,2.1702,0.025,-0.08,8.8535,"WMa,TruStrain™"
,58,33.949,73.14,22.99,156.17,174.54,1.12,18638,1.01,2.3544,0.025,-0.09,9.6048,"WMa,TruStrain™"
,59,35.067,74.26,22.99,172.02,185.73,1.08,20145,1.01,2.5446,0.025,-0.09,10.381,"WMa,TruStrain™"
,60,36.232,75.43,22.99,188.76,196.77,1.04,21699,1.01,2.7406,0.025,-0.09,11.181,"WMa,TruStrain™"
,61,37.447,76.64,22.99,206.38,208.23,1.01,23330,1.01,2.9466,0.025,-0.1,12.021,"WMa,TruStrain™"
,62,38.713,77.91,22.99,224.03,219.36,0.979,24951,1.01,3.1514,0.025,-0.1,12.856,"WMa,TruStrain™"
,63,40.033,79.23,22.99,243.06,230.66,0.949,26665,1.01,3.368,0.025,-0.11,13.74,"WMa,TruStrain™"
,64,41.409,80.6,22.99,262.38,242.07,0.923,28408,1.01,3.5878,0.025,-0.11,14.636,"WMa,TruStrain™"
,65,42.844,82.04,22.99,282.02,252.96,0.897,30148,1.01,3.8075,0.025,-0.12,15.533,"WMa,TruStrain™"
,66,44.34,83.54,22.99,301.92,264.08,0.875,31920,1.01,4.0316,0.025,-0.12,16.447,"WMa,TruStrain™"
,67,45.899,85.09,22.99,322.63,274.95,0.852,33732,1.01,4.2602,0.025,-0.13,17.38,"WMa,TruStrain™"
,68,47.524,86.72,22.99,343.4,285.93,0.833,35559,1.01,4.4911,0.025,-0.13,18.322,"WMa,TruStrain™"
,69,49.219,88.41,22.99,364.44,296.61,0.814,37393,1.01,4.7225,0.025,-0.14,19.265,"WMa,TruStrain™"
,70,50.985,90.18,22.99,386,307.23,0.796,39259,1.01,4.9583,0.025,-0.14,20.228,"WMa,TruStrain™"
,71,52.827,92.02,22.99,407.43,317.75,0.78,41116,1.01,5.193,0.025,-0.15,21.185,"WMa,TruStrain™"
,72,54.747,93.94,22.99,429.2,327.86,0.764,42980,1.01,5.428,0.025,-0.15,22.144,"WMa,TruStrain™"
,73,56.748,95.94,22.99,450.81,337.71,0.749,44824,1.01,5.661,0.025,-0.16,23.094,"WMa,TruStrain™"
,74,58.835,98.03,22.99,472.27,347.76,0.736,46672,1.01,5.8946,0.025,-0.17,24.047,"WMa,TruStrain™"
,75,61.01,100.2,22.99,493.81,357.41,0.724,48509,1.01,6.1264,0.025,-0.17,24.993,"WMa,TruStrain™"
,76,63.277,102.5,22.99,515.16,366.86,0.712,50328,1.01,6.3563,0.025,-0.18,25.931,"WMa,TruStrain™"
,77,65.641,104.8,22.99,536.29,375.64,0.7,52104,1.01,6.5806,0.025,-0.19,26.846,"WMa,TruStrain™"
,78,68.106,107.3,22.99,557.37,384.72,0.69,53894,1.01,6.8068,0.025,-0.2,27.769,"WMa,TruStrain™"
,79,70.675,109.9,22.99,577.98,393.43,0.681,55638,1.01,7.027,0.025,-0.21,28.667,"WMa,TruStrain™"
,80,73.353,112.5,22.99,598.59,401.87,0.671,57373,1.01,7.246,0.025,-0.23,29.561,"WMa,TruStrain™"
,81,76.145,115.3,22.99,618.72,410.32,0.663,59079,1.01,7.4614,0.025,-0.23,30.439,"WMa,TruStrain™"
,82,79.056,118.3,22.99,638.49,418.27,0.655,60741,1.01,7.6712,0.025,-0.25,31.295,"WMa,TruStrain™"
,83,82.09,121.3,22.99,657.94,426.08,0.648,62377,1.01,7.8784,0.025,-0.26,32.14,"WMa,TruStrain™"
,84,85.254,124.4,22.99,676.8,433.56,0.641,63962,1.01,8.0781,0.025,-0.28,32.955,"WMa,TruStrain™"
,85,88.552,127.7,22.99,695.43,441.16,0.634,65537,1.01,8.2772,0.025,-0.29,33.767,"WMa,TruStrain™"
,86,91.99,131.2,22.99,713.57,448.04,0.628,67049,1,8.4677,0.025,-0.3,34.544,"WMa,TruStrain™"
,87,95.574,134.8,22.99,731.46,455.1,0.622,68554,1.01,8.6583,0.025,-0.32,35.322,"WMa,TruStrain™"
,88,99.31,138.5,22.99,748.79,461.63,0.617,70000,1.01,8.8409,0.025,-0.33,36.067,"WMa,TruStrain™"
,89,103.205,142.4,22.99,765.41,468.24,0.612,71403,1.01,9.0179,0.025,-0.36,36.789,"WMa,TruStrain™"
,90,107.266,146.5,22.99,781.26,473.9,0.607,72714,1.01,9.1834,0.025,-0.37,37.464,"WMa,TruStrain™"
,91,111.499,150.7,22.99,796.92,480.49,0.603,74052,1.01,9.3524,0.025,-0.37,38.154,"WMa,TruStrain™"
,92,115.912,155.1,22.99,811.71,486.21,0.599,75295,1.01,9.5098,0.025,-0.38,38.796,"WMa,TruStrain™"
,93,120.513,159.7,22.99,826.47,491.81,0.595,76532,1.01,9.6659,0.025,-0.39,39.433,"WMa,TruStrain™"
,94,125.309,164.5,22.99,839.48,496.25,0.591,77603,1,9.8006,0.025,-0.41,39.982,"WMa,TruStrain™"
,95,130.309,169.5,22.99,853.94,501.47,0.587,78806,1.01,9.9528,0.025,-0.43,40.603,"WMa,TruStrain™"
,,,,,,,,,,,,,,
Interval and data points:,3,10,,,,,,,,,,,,
Interval data:,Point No.,Time,Test Time,Temperature,Storage Modulus,Loss Modulus,Loss Factor,Complex Viscosity,Shear Strain,Shear Stress,Gap,Normal Force,Torque,Status
,,,,,,,,,,,,,,
,,[s],[s],[°C],[Pa],[Pa],[1],[mPa·s],[%],[Pa],[mm],[N],[µN·m],
,1,131.311,170.5,22.99,855.39,502.52,0.587,78947,1,9.9701,0.025,-0.44,40.674,"WMa,TruStrain™"
,2,132.311,171.5,22.99,854.7,501.77,0.587,78869,1.01,9.9615,0.025,-0.44,40.638,"WMa,TruStrain™"
